Repository: dafi24/fopra113

# FoPra 113 silicon-chip ring-resonator analysis

This repository contains measurement data and Python scripts for the FoPra 113 experiment, **Trapping light on a silicon chip**. The analysis scripts load Artiq/HDF5 wavelength scans, optionally calibrate the measured spectrum using a calibration-mirror scan, detect suitable resonance dips, and fit the dips with single- or double-Lorentzian models.

The current analysis scripts live in `Plotter/`:

```text
Plotter/
├── dips_fitting_automatic.py   # batch runner for all wavelength scans
├── plotter.py                  # single-measurement calibrated plotting and dip fitting

File: Plotter/ResonatorParameters/per_structure/clean_resonances_mple_76_Diameter_100_um_Coupling_Distance_0.09_5039.csv
structure,measurement,fit_index,param_file,is_double_resonance,resonance_wavelength_nm,sigma_resonance_wavelength_nm,resonance_frequency_thz,sigma_resonance_frequency_thz,fwhm_nm,sigma_fwhm_nm,Q,sigma_Q,amplitude,background_b,background_c,R2,local_fsr_nm,sigma_local_fsr_nm,finesse,sigma_finesse,ng_fit,sigma_ng_fit,neff_estimated,sigma_neff_estimated
mple 76 Diameter 100 um Coupling Distance 0.09,5039,61,/home/david/QST_skola/fopra/experiment113/Plotter/Plots/mple 76 Diameter 100 um Coupling Distance 0.09_5039/mple 76 Diameter 100 um Coupling Distance 0.09_5039_ParamFile.txt,False,1530.78112758,7.15046014613e-05,195.842797248,9.14804926318e-06,0.0055823866249,0.000245726765617,274216.250224,12070.513344,-0.000309890012502,-4.32294936422,0.00290568201062,0.857086189109,3.67152181389,9.43259546457e-05,657.697515525,28.9506839333,9.08623275228,4.02691953895,2.68042456757,0.0499308728097
mple 76 Diameter 100 um Coupling Distance 0.09,5039,9,/home/david/QST_skola/fopra/experiment113/Plotter/Plots/mple 76 Diameter 100 um Coupling Distance 0.09_5039/mple 76 Diameter 100 um Coupling Distance 0.09_5039_ParamFile.txt,False,1534.4526494,6.15181086322e-05,195.37419947,7.83279381846e-06,0.00498447999267,0.000242736245026,307846.084577,14991.6145167,-0.000357896126352,12.6545420053,-0.00816307584275,0.906464736788,1.83576090695,6.41606209041e-05,368.29537076,17.9354031943,9.08623275228,4.02691953895,2.665060474,0.0403922128548
mple 76 Diameter 100 um Coupling Distance 0.09,5039,63,/home/david/QST_skola/fopra/experiment113/Plotter/Plots/mple 76 Diameter 100 um Coupling Distance 0.09_5039/mple 76 Diameter 100 um Coupling Distance 0.09_5039_ParamFile.txt,False,1534.4526494,6.15181086322e-05,195.37419947,7.83279381846e-06,0.00498447999267,0.000242736245026,307846.084577,14991.6145167,-0.000357896126352,12.6545420053,-0.00816307584275,0.906464736788,0.928754224012,6.38038776072e-05,186.329210946,9.07394514051,9.08623275228,4.02691953895,2.665060474,0.0403922128548
mple 76 Diameter 100 um Coupling Distance 0.09,5039,10,/home/david/QST_skola/fopra/experiment113/Plotter/Plots/mple 76 Diameter 100 um Coupling Distance 0.09_5039/mple 76 Diameter 100 um Coupling Distance 0.09_5039_ParamFile.txt,False,1536.31015784,7.02161386136e-05,195.137978142,8.91866479695e-06,0.00661182132196,0.000230549140375,232358.087588,8102.14837096,-0.000320205074459,-6.90295868375,0.00456709644438,0.898480736545,0.928754224012,6.8145792341e-05,140.468742089,4.89804818655,9.08623275228,4.02691953895,2.65728742101,0.0355663824915
mple 76 Diameter 100 um Coupling Distance 0.09,5039,64,/home/david/QST_skola/fopra/experiment113/Plotter/Plots/mple 76 Diameter 100 um Coupling Distance 0.09_5039/mple 76 Diameter 100 um Coupling Distance 0.09_5039_ParamFile.txt,False,1536.31015784,7.02161386136e-05,195.137978142,8.91866479695e-06,0.00661182132196,0.000230549140375,232358.087588,8102.14837096,-0.000320205074459,-6.90295868375,0.00456709644438,0.898480736545,2.77838659257,7.34206907639e-05,420.215014484,14.6525795943,9.08623275228,4.02691953895,2.65728742101,0.0355663824915
mple 76 Diameter 100 um Coupling Distance 0.09,5039,13,/home/david/QST_skola/fopra/experiment113/Plotter/Plots/mple 76 Diameter 100 um Coupling Distance 0.09_5039/mple 76 Diameter 100 um Coupling Distance 0.09_5039_ParamFile.txt,False,1541.86693103,8.22889601561e-05,194.434715452,1.03769204922e-05,0.0070001496661,0.000301896311752,220261.995039,9499.26602908,-0.00038987234295,13.357077907,-0.00858560695733,0.897431061913,2.77838659257,7.94429433816e-05,396.903884217,17.1173261739,9.08623275228,4.02691953895,2.63403417957,0.021129815709
mple 76 Diameter 100 um Coupling Distance 0.09,5039,67,/home/david/QST_skola/fopra/experiment113/Plotter/Plots/mple 76 Diameter 100 um Coupling Distance 0.09_5039/mple 76 Diameter 100 um Coupling Distance 0.09_5039_ParamFile.txt,False,1541.86693103,8.22889601561e-05,194.434715452,1.03769204922e-05,0.0070001496661,0.000301896311752,220261.995039,9499.26602908,-0.00038987234295,13.357077907,-0.00858560695733,0.897431061913,0.934128963775,7.77986625123e-05,133.444141673,5.75507256813,9.08623275228,4.02691953895,2.63403417957,0.021129815709
mple 76 Diameter 100 um Coupling Distance 0.09,5039,15,/home/david/QST_skola/fopra/experiment113/Plotter/Plots/mple 76 Diameter 100 um Coupling Distance 0.09_5039/mple 76 Diameter 100 um Coupling Distance 0.09_5039_ParamFile.txt,False,1543.73518896,6.24188165865e-05,194.199406831,7.85218685363e-06,0.00564898225488,0.000120547934949,273276.692916,5831.65949446,-0.000476753572761,-19.2221386852,0.0125326573389,0.937281135493,0.934128963775,6.79334213693e-05,165.362346991,3.52881356383,9.08623275228,4.02691953895,2.6262161436,0.0162760580624
mple 76 Diameter 100 um Coupling Distance 0.09,5039,69,/home/david/QST_skola/fopra/experiment113/Plotter/Plots/mple 76 Diameter 100 um Coupling Distance 0.09_5039/mple 76 Diameter 100 um Coupling Distance 0.09_5039_ParamFile.txt,False,1543.73518896,6.24188165865e-05,194.199406831,7.85218685363e-06,0.00564898225488,0.000120547934949,273276.692916,5831.65949446,-0.000476753572761,-19.2221386852,0.0125326573389,0.937281135493,2.80891458055,7.12679979247e-05,497.24259235,10.6110459086,9.08623275228,4.02691953895,2.6262161436,0.0162760580624
mple 76 Diameter 100 um Coupling Distance 0.09,5039,18,/home/david/QST_skola/fopra/experiment113/Plotter/Plots/mple 76 Diameter 100 um Coupling Distance 0.09_5039/mple 76 Diameter 100 um Coupling Distance 0.09_5039_ParamFile.txt,False,1549.35301812,9.28880192523e-05,193.495255435,1.16005783071e-05,0.00707189241836,0.00015270820115,219086.055961,4730.87478198,-0.000641470429034,12.4251277761,-0.00794613867226,0.841554291451,2.80891458055,8.62853710456e-05,397.194189954,8.57689399669,9.08623275228,4.02691953895,2.60270740327,0.00168086708474
mple 76 Diameter 100 um Coupling Distance 0.09,5039,72,/home/david/QST_skola/fopra/experiment113/Plotter/Plots/mple 76 Diameter 100 um Coupling Distance 0.09_5039/mple 76 Diameter 100 um Coupling Distance 0.09_5039_ParamFile.txt,False,1549.35301812,9.28880192523e-05,193.495255435,1.16005783071e-05,0.00707189241836,0.00015270820115,219086.055961,4730.87478198,-0.000641470429034,12.4251277761,-0.00794613867226,0.841554291451,0.93883983766,8.78259815846e-05,132.756521468,2.86672910479,9.08623275228,4.02691953895,2.60270740327,0.00168086708474
mple 76 Diameter 100 um Coupling Distance 0.09,5039,19,/home/david/QST_skola/fopra/experiment113/Plotter/Plots/mple 76 Diameter 100 um Coupling Distance 0.09_5039/mple 76 Diameter 100 um Coupling Distance 0.09_5039_ParamFile.txt,False,1551.23069779,7.04915583838e-05,193.261040042,8.78223458753e-06,0.00662970480058,0.000236944103349,233981.865627,8362.45730669,-0.000370339377355,-8.35303970326,0.00546608648239,0.903865055204,0.93883983766,7.67061984632e-05,141.611107267,5.06116117114,9.08623275228,4.02691953895,2.59484994043,0.00319736838135
mple 76 Diameter 100 um Coupling Distance 0.09,5039,73,/home/david/QST_skola/fopra/experiment113/Plotter/Plots/mple 76 Diameter 100 um Coupling Distance 0.09_5039/mple 76 Diameter 100 um Coupling Distance 0.09_5039_ParamFile.txt,False,1551.23069779,7.04915583838e-05,193.261040042,8.78223458753e-06,0.00662970480058,0.000236944103349,233981.865627,8362.45730669,-0.000370339377355,-8.35303970326,0.00546608648239,0.903865055204,0.940764696948,7.3470127514e-05,141.901445878,5.07153668826,9.08623275228,4.02691953895,2.59484994043,0.00319736838135
mple 76 Diameter 100 um Coupling Distance 0.09,5039,20,/home/david/QST_skola/fopra/experiment113/Plotter/Plots/mple 76 Diameter 100 um Coupling Distance 0.09_5039/mple 76 Diameter 100 um Coupling Distance 0.09_5039_ParamFile.txt,False,1553.11222719,8.17573185568e-05,193.026912513,1.01611219718e-05,0.00605525553238,0.000339290050889,256489.95635,14371.7288027,-0.000357434969117,18.2146108349,-0.0116581691576,0.906546917969,0.940764696948,7.90914616381e-05,155.363335522,8.70537883471,9.08623275228,4.02691953895,2.5869763678,0.00808560546484
mple 76 Diameter 100 um Coupling Distance 0.09,5039,74,/home/david/QST_skola/fopra/experiment113/Plotter/Plots/mple 76 Diameter 100 um Coupling Distance 0.09_5039/mple 76 Diameter 100 um Coupling Distance 0.09_5039_ParamFile.txt,False,1553.11222719,8.17573185568e-05,193.026912513,1.01611219718e-05,0.00605525553238,0.000339290050889,256489.95635,14371.7288027,-0.000357434969117,18.2146108349,-0.0116581691576,0.906546917969,0.944191479546,7.84678106401e-05,155.929254265,8.73708838916,9.08623275228,4.02691953895,2.5869763678,0.00808560546484
mple 76 Diameter 100 um Coupling Distance 0.09,5039,21,/home/david/QST_skola/fopra/experiment113/Plotter/Plots/mple 76 Diameter 100 um Coupling Distance 0.09_5039/mple 76 Diameter 100 um Coupling Distance 0.09_5039_ParamFile.txt,False,1555.00061015,6.76462254215e-05,192.792501845,8.38693242579e-06,0.00557050989647,0.000283825545944,279148.702551,14223.0306334,-0.000353484156006,-10.1737403164,0.0066184817013,0.90204154657,0.944191479546,7.14358008616e-05,169.498214184,8.63618898613,9.08623275228,4.02691953895,2.57907411528,0.0129916481971
mple 76 Diameter 100 um Coupling Distance 0.09,5039,75,/home/david/QST_skola/fopra/experiment113/Plotter/Plots/mple 76 Diameter 100 um Coupling Distance 0.09_5039/mple 76 Diameter 100 um Coupling Distance 0.09_5039_ParamFile.txt,False,1555.00061015,6.76462254215e-05,192.792501845,8.38693242579e-06,0.00557050989647,0.000283825545944,279148.702551,14223.0306334,-0.000353484156006,-10.1737403164,0.0066184817013,0.90204154657,2.84886906414,7.67705327595e-05,511.419801254,26.0575831112,9.08623275228,4.02691953895,2.57907411528,0.0129916481971
mple 76 Diameter 100 um Coupling Distance 0.09,5039,24,/home/david/QST_skola/fopra/experiment113/Plotter/Plots/mple 76 Diameter 100 um Coupling Distance 0.09_5039/mple 76 Diameter 100 um Coupling Distance 0.09_5039_ParamFile.txt,False,1560.69834827,9.92311612316e-05,192.088662317,1.22132384148e-05,0.00688740026539,0.000274953274646,226601.952571,9046.22157851,-0.000437455116111,-8.19020204097,0.00531390365772,0.876381557485,2.84886906414,9.23532374796e-05,413.634891885,16.51280616,9.08623275228,4.02691953895,2.5552309826,0.0277944436788
mple 76 Diameter 100 um Coupling Distance 0.09,5039,78,/home/david/QST_skola/fopra/experiment113/Plotter/Plots/mple 76 Diameter 100 um Coupling Distance 0.09_5039/mple 76 Diameter 100 um Coupling Distance 0.09_5039_ParamFile.txt,False,1560.69834827,9.92311612316e-05,192.088662317,1.22132384148e-05,0.00688740026539,0.000274953274646,226601.952571,9046.22157851,-0.000437455116111,-8.19020204097,0.00531390365772,0.876381557485,0.951863419772,9.39342828499e-05,138.203586708,5.51726970568,9.08623275228,4.02691953895,2.5552309826,0.0277944436788
mple 76 Diameter 100 um Coupling Distance 0.09,5039,25,/home/david/QST_skola/fopra/experiment113/Plotter/Plots/mple 76 Diameter 100 um Coupling Distance 0.09_5039/mple 76 Diameter 100 um Coupling Distance 0.09_5039_ParamFile.txt,False,1562.60207511,7.58559681239e-05,191.854639626,9.3135159998e-06,0.00718373878838,0.000198643695724,217519.333754,6014.81284626,-0.000541284847085,5.45861173906,-0.00341589212664,0.92629470783,0.951863419772,8.23243692041e-05,132.502509879,3.66395797152,9.08623275228,4.02691953895,2.54726452106,0.0327403500059
mple 76 Diameter 100 um Coupling Distance 0.09,5039,79,/home/david/QST_skola/fopra/experiment113/Plotter/Plots/mple 76 Diameter 100 um Coupling Distance 0.09_5039/mple 76 Diameter 100 um Coupling Distance 0.09_5039_ParamFile.txt,False,1562.60207511,7.58559681239e-05,191.854639626,9.3135159998e-06,0.00718373878838,0.000198643695724,217519.333754,6014.81284626,-0.000541284847085,5.45861173906,-0.00341589212664,0.92629470783,2.87525313966,8.48352876859e-05,400.244667068,11.0675133747,9.08623275228,4.02691953895,2.54726452106,0.0327403500059
mple 76 Diameter 100 um Coupling Distance 0.09,5039,28,/home/david/QST_skola/fopra/experiment113/Plotter/Plots/mple 76 Diameter 100 um Coupling Distance 0.09_5039/mple 76 Diameter 100 um Coupling Distance 0.09_5039_ParamFile.txt,False,1568.35258139,0.000107357908171,191.151187276,1.30848074941e-05,0.00744200998423,0.000345044615027,210743.143951,9770.98755962,-0.000465265421447,-1.09213308869,0.000763409200151,0.86383140772,2.87525313966,0.000100413257642,386.354378152,17.913108928,9.08623275228,4.02691953895,2.52320057127,0.0476802378091
mple 76 Diameter 100 um Coupling Distance 0.09,5039,82,/home/david/QST_skola/fopra/experiment113/Plotter/Plots/mple 76 Diameter 100 um Coupling Distance 0.09_5039/mple 76 Diameter 100 um Coupling Distance 0.09_5039_ParamFile.txt,False,1568.35258139,0.000107357908171,191.151187276,1.30848074941e-05,0.00744200998423,0.000345044615027,210743.143951,9770.98755962,-0.000465265421447,-1.09213308869,0.000763409200151,0.86383140772,0.960072747436,9.93460356042e-05,129.007183472,5.98136053471,9.08623275228,4.02691953895,2.52320057127,0.0476802378091
mple 76 Diameter 100 um Coupling Distance 0.09,5039,29,/home/david/QST_skola/fopra/experiment113/Plotter/Plots/mple 76 Diameter 100 um Coupling Distance 0.09_5039/mple 76 Diameter 100 um Coupling Distance 0.09_5039_ParamFile.txt,False,1570.27272689,7.00098408815e-05,190.917445655,8.51196086067e-06,0.0080006406316,0.000131572475792,196268.373896,3227.68101486,-0.000778955567887,10.0254207867,-0.00631425819649,0.871440769214,0.960072747436,8.09781666681e-05,119.999483997,1.97344657672,9.08623275228,4.02691953895,2.51516540315,0.0526688000097
mple 76 Diameter 100 um Coupling Distance 0.09,5039,83,/home/david/QST_skola/fopra/experiment113/Plotter/Plots/mple 76 Diameter 100 um Coupling Distance 0.09_5039/mple 76 Diameter 100 um Coupling Distance 0.09_5039_ParamFile.txt,False,1570.27272689,7.00098408815e-05,190.917445655,8.51196086067e-06,0.0080006406316,0.000131572475792,196268.373896,3227.68101486,-0.000778955567887,10.0254207867,-0.00631425819649,0.871440769214,1.93005719727,8.08864260044e-05,241.237831587,3.96722753626,9.08623275228,4.02691953895,2.51516540315,0.0526688000097
mple 76 Diameter 100 um Coupling Distance 0.09,5039,31,/home/david/QST_skola/fopra/experiment113/Plotter/Plots/mple 76 Diameter 100 um Coupling Distance 0.09_5039/mple 76 Diameter 100 um Coupling Distance 0.09_5039_ParamFile.txt,False,1574.13284128,0.000107080914202,190.449274761,1.29553757571e-05,0.00784986211595,0.000179276361819,200529.998875,4579.73504542,-0.000649209142468,2.90560250458,-0.00177448773528,0.848634697625,1.93005719727,9.91215722978e-05,245.871477583,5.61526492742,9.08623275228,4.02691953895,2.49901211256,0.0626974258665
mple 76 Diameter 100 um Coupling Distance 0.09,5039,85,/home/david/QST_skola/fopra/experiment113/Plotter/Plots/mple 76 Diameter 100 um Coupling Distance 0.09_5039/mple 76 Diameter 100 um Coupling Distance 0.09_5039_ParamFile.txt,False,1574.13284128,0.000107080914202,190.449274761,1.29553757571e-05,0.00784986211595,0.000179276361819,200529.998875,4579.73504542,-0.000649209142468,2.90560250458,-0.00177448773528,0.848634697625,2.91337178071,0.000107303021731,371.136682107,8.47608781492,9.08623275228,4.02691953895,2.49901211256,0.0626974258665
mple 76 Diameter 100 um Coupling Distance 0.09,5039,34,/home/david/QST_skola/fopra/experiment113/Plotter/Plots/mple 76 Diameter 100 um Coupling Distance 0.09_5039/mple 76 Diameter 100 um Coupling Distance 0.09_5039_ParamFile.txt,False,1579.95958484,0.000107966602853,189.746915602,1.29663632386e-05,0.00872593526035,0.000352339241617,181064.784198,7311.10498127,-0.000401426084389,-9.20378295817,0.00589374979154,0.868933201049,2.91337178071,0.00010774586324,333.875016693,13.4813422298,9.08623275228,4.02691953895,2.47462913519,0.0778353790897
mple 76 Diameter 100 um Coupling Distance 0.09,5039,88,/home/david/QST_skola/fopra/experiment113/Plotter/Plots/mple 76 Diameter 100 um Coupling Distance 0.09_5039/mple 76 Diameter 100 um Coupling Distance 0.09_5039_ParamFile.txt,False,1579.95958484,0.000107966602853,189.746915602,1.29663632386e-05,0.00872593526035,0.000352339241617,181064.784198,7311.10498127,-0.000401426084389,-9.20378295817,0.00589374979154,0.868933201049,1.95441495438,0.000108840740085,223.977705091,9.04386835938,9.08623275228,4.02691953895,2.47462913519,0.0778353790897
mple 76 Diameter 100 um Coupling Distance 0.09,5039,36,/home/david/QST_skola/fopra/experiment113/Plotter/Plots/mple 76 Diameter 100 um Coupling Distance 0.09_5039/mple 76 Diameter 100 um Coupling Distance 0.09_5039_ParamFile.txt,False,1583.86841475,0.000111422012252,189.278639063,1.33153781238e-05,0.00942509502656,0.000198437848526,168048.004852,3538.11653232,-0.000843075572233,-3.98574321918,0.00258225842074,0.804245591011,1.95441495438,0.000110568284076,207.362891183,4.36587582675,9.08623275228,4.02691953895,2.45827198643,0.0879905684665
mple 76 Diameter 100 um Coupling Distance 0.09,5039,90,/home/david/QST_skola/fopra/experiment113/Plotter/Plots/mple 76 Diameter 100 um Coupling Distance 0.09_5039/mple 76 Diameter 100 um Coupling Distance 0.09_5039_ParamFile.txt,False,1583.86841475,0.000111422012252,189.278639063,1.33153781238e-05,0.00942509502656,0.000198437848526,168048.004852,3538.11653232,-0.000843075572233,-3.98574321918,0.00258225842074,0.804245591011,1.96850545264,0.000126497620112,208.857889187,4.39735653658,9.08623275228,4.02691953895,2.45827198643,0.0879905684665
mple 76 Diameter 100 um Coupling Distance 0.09,5039,38,/home/david/QST_skola/fopra/experiment113/Plotter/Plots/mple 76 Diameter 100 um Coupling Distance 0.09_5039/mple 76 Diameter 100 um Coupling Distance 0.09_5039_ParamFile.txt,False,1587.80542566,0.000163590944533,188.809317033,1.94529468227e-05,0.0115451561586,0.000677780759521,137530.00859,8073.96560068,-0.000703728144777,-2.56789654038,0.00168741140321,0.863002910344,1.96850545264,0.000152234076519,170.504878894,10.0098279314,9.08623275228,4.02691953895,2.4417969096,0.0982189724275
mple 76 Diameter 100 um Coupling Distance 0.09,5039,92,/home/david/QST_skola/fopra/experiment113/Plotter/Plots/mple 76 Diameter 100 um Coupling Distance 0.09_5039/mple 76 Diameter 100 um Coupling Distance 0.09_5039_ParamFile.txt,False,1587.80542566,0.000163590944533,188.809317033,1.94529468227e-05,0.0115451561586,0.000677780759521,137530.00859,8073.96560068,-0.000703728144777,-2.56789654038,0.00168741140321,0.863002910344,0.983659668626,0.000157018377879,85.2010709179,5.00191242414,9.08623275228,4.02691953895,2.4417969096,0.0982189724275
mple 76 Diameter 100 um Coupling Distance 0.09,5039,39,/home/david/QST_skola/fopra/experiment113/Plotter/Plots/mple 76 Diameter 100 um Coupling Distance 0.09_5039/mple 76 Diameter 100 um Coupling Distance 0.09_5039_ParamFile.txt,False,1589.772745,0.000135399750989,188.575668405,1.60608480835e-05,0.0106194636983,0.00025296748411,149703.675267,3566.10871984,-0.000803719457432,11.765030187,-0.00733141033506,0.892208691623,0.983659668626,0.000142969642614,92.6279986045,2.20654343681,9.08623275228,4.02691953895,2.43356433468,0.103330092865
mple 76 Diameter 100 um Coupling Distance 0.09,5039,93,/home/david/QST_skola/fopra/experiment113/Plotter/Plots/mple 76 Diameter 100 um Coupling Distance 0.09_5039/mple 76 Diameter 100 um Coupling Distance 0.09_5039_ParamFile.txt,False,1589.772745,0.000135399750989,188.575668405,1.60608480835e-05,0.0106194636983,0.00025296748411,149703.675267,3566.10871984,-0.000803719457432,11.765030187,-0.00733141033506,0.892208691623,2.96456786496,0.000143762881384,279.163614019,6.65000280918,9.08623275228,4.02691953895,2.43356433468,0.103330092865
mple 76 Diameter 100 um Coupling Distance 0.09,5039,42,/home/david/QST_skola/fopra/experiment113/Plotter/Plots/mple 76 Diameter 100 um Coupling Distance 0.09_5039/mple 76 Diameter 100 um Coupling Distance 0.09_5039_ParamFile.txt,False,1595.70188073,0.000166348389088,187.874979419,1.95855507559e-05,0.0112127808241,0.000659065105065,142310.984737,8364.75853571,-0.000573983914632,-3.5721498442,0.0023042866293,0.831224595176,2.96456786496,0.000159176358345,264.39184993,15.5404370948,9.08623275228,4.02691953895,2.40875288026,0.118734062233
mple 76 Diameter 100 um Coupling Distance 0.09,5039,96,/home/david/QST_skola/fopra/experiment113/Plotter/Plots/mple 76 Diameter 100 um Coupling Distance 0.09_5039/mple 76 Diameter 100 um Coupling Distance 0.09_5039_ParamFile.txt,False,1595.70188073,0.000166348389088,187.874979419,1.95855507559e-05,0.0112127808241,0.000659065105065,142310.984737,8364.75853571,-0.000573983914632,-3.5721498442,0.0023042866293,0.831224595176,4.00244315191,0.000176057679151,356.953659818,20.9810368078,9.08623275228,4.02691953895,2.40875288026,0.118734062233
mple 76 Diameter 100 um Coupling Distance 0.09,5039,46,/home/david/QST_skola/fopra/experiment113/Plotter/Plots/mple 76 Diameter 100 um Coupling Distance 0.09_5039/mple 76 Diameter 100 um Coupling Distance 0.09_5039_ParamFile.txt,False,1603.70676703,0.000202410142767,186.937203336,2.35940801608e-05,0.0114911798702,0.000575930209568,139559.800224,6994.64336114,-0.000750729962019,-15.6726590295,0.00983950607418,0.837938899157,4.00244315191,0.000194024086286,348.305674188,17.4568543898,9.08623275228,4.02691953895,2.37525510237,0.139530857758
mple 76 Diameter 100 um Coupling Distance 0.09,5039,100,/home/david/QST_skola/fopra/experiment113/Plotter/Plots/mple 76 Diameter 100 um Coupling Distance 0.09_5039/mple 76 Diameter 100 um Coupling Distance 0.09_5039_ParamFile.txt,False,1603.70676703,0.000202410142767,186.937203336,2.35940801608e-05,0.0114911798702,0.000575930209568,139559.800224,6994.64336114,-0.000750729962019,-15.6726590295,0.00983950607418,0.837938899157,1.00204614665,0.000189050414086,87.2013281461,4.37050290583,9.08623275228,4.02691953895,2.37525510237,0.139530857758
mple 76 Diameter 100 um Coupling Distance 0.09,5039,47,/home/david/QST_skola/fopra/experiment113/Plotter/Plots/mple 76 Diameter 100 um Coupling Distance 0.09_5039/mple 76 Diameter 100 um Coupling Distance 0.09_5039_ParamFile.txt,False,1605.71085932,0.000141600277472,186.703886481,1.64645595919e-05,0.0113346327044,0.000599816011231,141664.128093,7496.70628624,-0.000715047906951,12.213634009,-0.00753299760938,0.895498662646,1.00204614665,0.000158998255993,88.405700721,4.67835125598,9.08623275228,4.02691953895,2.36686864491,0.144737514799
mple 76 Diameter 100 um Coupling Distance 0.09,5039,101,/home/david/QST_skola/fopra/experiment113/Plotter/Plots/mple 76 Diameter 100 um Coupling Distance 0.09_5039/mple 76 Diameter 100 um Coupling Distance 0.09_5039_ParamFile.txt,False,1605.71085932,0.000141600277472,186.703886481,1.64645595919e-05,0.0113346327044,0.000599816011231,141664.128093,7496.70628624,-0.000715047906951,12.213634009,-0.00753299760938,0.895498662646,1.01150637519,0.000149984510757,89.2403310784,4.72251646364,9.08623275228,4.02691953895,2.36686864491,0.144737514799
mple 76 Diameter 100 um Coupling Distance 0.09,5039,48,/home/david/QST_skola/fopra/experiment113/Plotter/Plots/mple 76 Diameter 100 um Coupling Distance 0.09_5039/mple 76 Diameter 100 um Coupling Distance 0.09_5039_ParamFile.txt,False,1607.73387207,0.000172712182917,186.468956839,2.00315867827e-05,0.0118590871835,0.000736660437798,135569.782665,8421.29701085,-0.000686759049014,-2.98598735374,0.00192549534255,0.85283222328,1.01150637519,0.000165483483288,85.2937801653,5.29828058298,9.08623275228,4.02691953895,2.35840301164,0.149993327426
mple 76 Diameter 100 um Coupling Distance 0.09,5039,102,/home/david/QST_skola/fopra/experiment113/Plotter/Plots/mple 76 Diameter 100 um Coupling Distance 0.09_5039/mple 76 Diameter 100 um Coupling Distance 0.09_5039_ParamFile.txt,False,1607.73387207,0.000172712182917,186.468956839,2.00315867827e-05,0.0118590871835,0.000736660437798,135569.782665,8421.29701085,-0.000686759049014,-2.98598735374,0.00192549534255,0.85283222328,1.00562412087,0.000180750005908,84.7977677625,5.26747305749,9.08623275228,4.02691953895,2.35840301164,0.149993327426
mple 76 Diameter 100 um Coupling Distance 0.09,5039,49,/home/david/QST_skola/fopra/experiment113/Plotter/Plots/mple 76 Diameter 100 um Coupling Distance 0.09_5039/mple 76 Diameter 100 um Coupling Distance 0.09_5039_ParamFile.txt,False,1609.74512031,0.000202962469827,186.235978738,2.34813038028e-05,0.0125477119082,0.000699334353676,128289.933025,7150.11294903,-0.000792343376018,14.8938961535,-0.0091849851761,0.858248975983,1.00562412087,0.000195838447835,80.1440237251,4.46677542381,9.08623275228,4.02691953895,2.34998660892,0.155218575712
mple 76 Diameter 100 um Coupling Distance 0.09,5039,103,/home/david/QST_skola/fopra/experiment113/Plotter/Plots/mple 76 Diameter 100 um Coupling Distance 0.09_5039/mple 76 Diameter 100 um Coupling Distance 0.09_5039_ParamFile.txt,False,1609.74512031,0.000202962469827,186.235978738,2.34813038028e-05,0.0125477119082,0.000699334353676,128289.933025,7150.11294903,-0.000792343376018,14.8938961535,-0.0091849851761,0.858248975983,2.02261507091,0.000210848760581,161.193936051,8.98400083591,9.08623275228,4.02691953895,2.34998660892,0.155218575712
mple 76 Diameter 100 um Coupling Distance 0.09,5039,51,/home/david/QST_skola/fopra/experiment113/Plotter/Plots/mple 76 Diameter 100 um Coupling Distance 0.09_5039/mple 76 Diameter 100 um Coupling Distance 0.09_5039_ParamFile.txt,False,1613.79035046,0.000232910941949,185.769147718,2.68112070244e-05,0.0146112937935,0.000914212298941,110448.148758,6910.61704852,-0.000879259980281,21.2090210883,-0.0130760996743,0.870901653412,2.02261507091,0.000225796526101,138.428198043,8.66131120171,9.08623275228,4.02691953895,2.3330586707,0.165728134614
mple 76 Diameter 100 um Coupling Distance 0.09,5039,105,/home/david/QST_skola/fopra/experiment113/Plotter/Plots/mple 76 Diameter 100 um Coupling Distance 0.09_5039/mple 76 Diameter 100 um Coupling Distance 0.09_5039_ParamFile.txt,False,1613.79035046,0.000232910941949,185.769147718,2.68112070244e-05,0.0146112937935,0.000914212298941,110448.148758,6910.61704852,-0.000879259980281,21.2090210883,-0.0130760996743,0.870901653412,1.01659383336,0.000226974605751,69.5758943546,4.35331355269,9.08623275228,4.02691953895,2.3330586707,0.165728134614
mple 76 Diameter 100 um Coupling Distance 0.09,5039,52,/home/david/QST_skola/fopra/experiment113/Plotter/Plots/mple 76 Diameter 100 um Coupling Distance 0.09_5039/mple 76 Diameter 100 um Coupling Distance 0.09_5039_ParamFile.txt,False,1615.82353812,0.000208152266346,185.535394755,2.39008852109e-05,0.0131428790885,0.000879900734184,122942.890004,8230.88597627,-0.000777858894912,-16.2441627993,0.0101210545752,0.85332228455,1.01659383336,0.000214609881433,77.3494016427,5.1784797832,9.08623275228,4.02691953895,2.32455045881,0.171010381802
mple 76 Diameter 100 um Coupling Distance 0.09,5039,106,/home/david/QST_skola/fopra/experiment113/Plotter/Plots/mple 76 Diameter 100 um Coupling Distance 0.09_5039/mple 76 Diameter 100 um Coupling Distance 0.09_5039_ParamFile.txt,False,1615.82353812,0.000208152266346,185.535394755,2.39008852109e-05,0.0131428790885,0.000879900734184,122942.890004,8230.88597627,-0.000777858894912,-16.2441627993,0.0101210545752,0.85332228455,1.02420946105,0.000212722335839,77.9288506078,5.21727259023,9.08623275228,4.02691953895,2.32455045881,0.171010381802
mple 76 Diameter 100 um Coupling Distance 0.09,5039,53,/home/david/QST_skola/fopra/experiment113/Plotter/Plots/mple 76 Diameter 100 um Coupling Distance 0.09_5039/mple 76 Diameter 100 um Coupling Distance 0.09_5039_ParamFile.txt,False,1617.87195705,0.000225878442317,185.300484809,2.58706411759e-05,0.0169406837982,0.000455242876554,95502.163686,2566.40642327,-0.00125354596446,11.1198352967,-0.00680501744844,0.882971633735,2.0484189221,0.000307161906311,120.917133364,3.24942731075,9.08623275228,4.02691953895,2.31597850919,0.176332199983

File: Plotter/ResonatorParameters/per_structure/clean_resonances_mple_76_Diameter_100_um_Coupling_Distance_0.09_SECOND_MEASUREMENT_5039.csv
structure,measurement,fit_index,param_file,is_double_resonance,resonance_wavelength_nm,sigma_resonance_wavelength_nm,resonance_frequency_thz,sigma_resonance_frequency_thz,fwhm_nm,sigma_fwhm_nm,Q,sigma_Q,amplitude,background_b,background_c,R2,local_fsr_nm,sigma_local_fsr_nm,finesse,sigma_finesse,ng_fit,sigma_ng_fit,neff_estimated,sigma_neff_estimated
mple 76 Diameter 100 um Coupling Distance 0.09 SECOND MEASUREMENT,5039,63,/home/david/QST_skola/fopra/experiment113/Plotter/Plots/mple 76 Diameter 100 um Coupling Distance 0.09 SECOND MEASUREMENT_5039/mple 76 Diameter 100 um Coupling Distance 0.09 SECOND MEASUREMENT_5039_ParamFile.txt,False,1530.77964121,7.55955287363e-05,195.84298741,9.67144700908e-06,0.00578131076936,0.000254802522174,264780.722275,11669.80959,-0.000307200894104,6.0237127764,-0.00385571625739,0.851426693479,3.67670012934,0.000100268306738,635.963067204,28.0291150258,6.23887155499,6.52317207595e-05,2.6451228496,8.0888843715e-07
mple 76 Diameter 100 um Coupling Distance 0.09 SECOND MEASUREMENT,5039,8,/home/david/QST_skola/fopra/experiment113/Plotter/Plots/mple 76 Diameter 100 um Coupling Distance 0.09 SECOND MEASUREMENT_5039/mple 76 Diameter 100 um Coupling Distance 0.09 SECOND MEASUREMENT_5039_ParamFile.txt,False,1534.45634134,6.58714609771e-05,195.373729394,8.3870440918e-06,0.00440814670992,0.000249194795605,348095.569933,19678.0211977,-0.000308168790072,19.1593165342,-0.0124072253192,0.893103689563,1.83835006467,6.84321417148e-05,417.034682747,23.5751897332,6.23887155499,6.52317207595e-05,2.6364912112,6.54154581567e-07
mple 76 Diameter 100 um Coupling Distance 0.09 SECOND MEASUREMENT,5039,66,/home/david/QST_skola/fopra/experiment113/Plotter/Plots/mple 76 Diameter 100 um Coupling Distance 0.09 SECOND MEASUREMENT_5039/mple 76 Diameter 100 um Coupling Distance 0.09 SECOND MEASUREMENT_5039_ParamFile.txt,False,1534.45634134,6.58714609771e-05,195.373729394,8.3870440918e-06,0.00440814670992,0.000249194795605,348095.569933,19678.0211977,-0.000308168790072,19.1593165342,-0.0124072253192,0.893103689563,0.926806110248,7.5293878965e-05,210.248472031,11.8854662887,6.23887155499,6.52317207595e-05,2.6364912112,6.54154581567e-07
mple 76 Diameter 100 um Coupling Distance 0.09 SECOND MEASUREMENT,5039,10,/home/david/QST_skola/fopra/experiment113/Plotter/Plots/mple 76 Diameter 100 um Coupling Distance 0.09 SECOND MEASUREMENT_5039/mple 76 Diameter 100 um Coupling Distance 0.09 SECOND MEASUREMENT_5039_ParamFile.txt,False,1536.30995356,9.82828811374e-05,195.138004089,1.24836301535e-05,0.00711741572006,0.000315573804213,215852.215746,9570.51091996,-0.000324732427098,-6.39956584599,0.0042367326103,0.836388502705,0.926806110248,9.12655788691e-05,130.216661033,5.77359396422,6.23887155499,6.52317207595e-05,2.63213956167,5.76145346236e-07
mple 76 Diameter 100 um Coupling Distance 0.09 SECOND MEASUREMENT,5039,68,/home/david/QST_skola/fopra/experiment113/Plotter/Plots/mple 76 Diameter 100 um Coupling Distance 0.09 SECOND MEASUREMENT_5039/mple 76 Diameter 100 um Coupling Distance 0.09 SECOND MEASUREMENT_5039_ParamFile.txt,False,1536.30995356,9.82828811374e-05,195.138004089,1.24836301535e-05,0.00711741572006,0.000315573804213,215852.215746,9570.51091996,-0.000324732427098,-6.39956584599,0.0042367326103,0.836388502705,2.78016767795,9.83896314332e-05,390.614766272,17.3191832385,6.23887155499,6.52317207595e-05,2.63213956167,5.76145346236e-07
mple 76 Diameter 100 um Coupling Distance 0.09 SECOND MEASUREMENT,5039,13,/home/david/QST_skola/fopra/experiment113/Plotter/Plots/mple 76 Diameter 100 um Coupling Distance 0.09 SECOND MEASUREMENT_5039/mple 76 Diameter 100 um Coupling Distance 0.09 SECOND MEASUREMENT_5039_ParamFile.txt,False,1541.87028891,9.87091896444e-05,194.434292012,1.24475136084e-05,0.00731853505101,0.000370003029354,210680.180961,10651.3536708,-0.000378543054971,13.8206489386,-0.00889267523579,0.875962395155,2.78016767795,9.86027853124e-05,379.880352909,19.2056080861,6.23887155499,6.52317207595e-05,2.61908578995,3.42138737678e-07
mple 76 Diameter 100 um Coupling Distance 0.09 SECOND MEASUREMENT,5039,71,/home/david/QST_skola/fopra/experiment113/Plotter/Plots/mple 76 Diameter 100 um Coupling Distance 0.09 SECOND MEASUREMENT_5039/mple 76 Diameter 100 um Coupling Distance 0.09 SECOND MEASUREMENT_5039_ParamFile.txt,False,1541.87028891,9.87091896444e-05,194.434292012,1.24475136084e-05,0.00731853505101,0.000370003029354,210680.180961,10651.3536708,-0.000378543054971,13.8206489386,-0.00889267523579,0.875962395155,0.933266681495,9.39606912599e-05,127.520969018,6.44708784896,6.23887155499,6.52317207595e-05,2.61908578995,3.42138737678e-07
mple 76 Diameter 100 um Coupling Distance 0.09 SECOND MEASUREMENT,5039,14,/home/david/QST_skola/fopra/experiment113/Plotter/Plots/mple 76 Diameter 100 um Coupling Distance 0.09 SECOND MEASUREMENT_5039/mple 76 Diameter 100 um Coupling Distance 0.09 SECOND MEASUREMENT_5039_ParamFile.txt,False,1543.73682228,7.79995746617e-05,194.199201362,9.81220042647e-06,0.00549066884711,0.000154089533174,281156.424702,7890.34331478,-0.00042764688369,-10.7027797306,0.00700835167375,0.881085577134,0.933266681495,8.36589879548e-05,169.973223205,4.77013437809,6.23887155499,6.52317207595e-05,2.61470380597,2.63585716308e-07
mple 76 Diameter 100 um Coupling Distance 0.09 SECOND MEASUREMENT,5039,72,/home/david/QST_skola/fopra/experiment113/Plotter/Plots/mple 76 Diameter 100 um Coupling Distance 0.09 SECOND MEASUREMENT_5039/mple 76 Diameter 100 um Coupling Distance 0.09 SECOND MEASUREMENT_5039_ParamFile.txt,False,1543.73682228,7.79995746617e-05,194.199201362,9.81220042647e-06,0.00549066884711,0.000154089533174,281156.424702,7890.34331478,-0.00042764688369,-10.7027797306,0.00700835167375,0.881085577134,3.74753958978,7.92168810009e-05,682.528794602,19.1544192704,6.23887155499,6.52317207595e-05,2.61470380597,2.63585716308e-07
mple 76 Diameter 100 um Coupling Distance 0.09 SECOND MEASUREMENT,5039,19,/home/david/QST_skola/fopra/experiment113/Plotter/Plots/mple 76 Diameter 100 um Coupling Distance 0.09 SECOND MEASUREMENT_5039/mple 76 Diameter 100 um Coupling Distance 0.09 SECOND MEASUREMENT_5039_ParamFile.txt,False,1551.23190146,8.27614402958e-05,193.260890083,1.03108694458e-05,0.00696970419784,0.000280513757609,222567.824605,8957.8172948,-0.00034770106218,4.1294016372,-0.00258925297743,0.874064208756,3.74753958978,8.1597030655e-05,537.689905253,21.6407229835,6.23887155499,6.52317207595e-05,2.59710791537,5.184454957e-08
mple 76 Diameter 100 um Coupling Distance 0.09 SECOND MEASUREMENT,5039,77,/home/david/QST_skola/fopra/experiment113/Plotter/Plots/mple 76 Diameter 100 um Coupling Distance 0.09 SECOND MEASUREMENT_5039/mple 76 Diameter 100 um Coupling Distance 0.09 SECOND MEASUREMENT_5039_ParamFile.txt,False,1551.23190146,8.27614402958e-05,193.260890083,1.03108694458e-05,0.00696970419784,0.000280513757609,222567.824605,8957.8172948,-0.00034770106218,4.1294016372,-0.00258925297743,0.874064208756,0.940932354884,8.69611736298e-05,135.003197865,5.43356691927,6.23887155499,6.52317207595e-05,2.59710791537,5.184454957e-08
mple 76 Diameter 100 um Coupling Distance 0.09 SECOND MEASUREMENT,5039,20,/home/david/QST_skola/fopra/experiment113/Plotter/Plots/mple 76 Diameter 100 um Coupling Distance 0.09 SECOND MEASUREMENT_5039/mple 76 Diameter 100 um Coupling Distance 0.09 SECOND MEASUREMENT_5039_ParamFile.txt,False,1553.11376617,9.84916995325e-05,193.026721243,1.22409125748e-05,0.00581494926135,0.000338244412243,267089.822518,15536.1011719,-0.000341250546659,2.6245116454,-0.00162485318748,0.819585439796,0.940932354884,9.48041410359e-05,161.81265091,9.41234474243,6.23887155499,6.52317207595e-05,2.59268993862,1.31042790379e-07
mple 76 Diameter 100 um Coupling Distance 0.09 SECOND MEASUREMENT,5039,78,/home/david/QST_skola/fopra/experiment113/Plotter/Plots/mple 76 Diameter 100 um Coupling Distance 0.09 SECOND MEASUREMENT_5039/mple 76 Diameter 100 um Coupling Distance 0.09 SECOND MEASUREMENT_5039_ParamFile.txt,False,1553.11376617,9.84916995325e-05,193.026721243,1.22409125748e-05,0.00581494926135,0.000338244412243,267089.822518,15536.1011719,-0.000341250546659,2.6245116454,-0.00162485318748,0.819585439796,0.942588292785,9.54488144375e-05,162.097423455,9.4289095811,6.23887155499,6.52317207595e-05,2.59268993862,1.31042790379e-07
mple 76 Diameter 100 um Coupling Distance 0.09 SECOND MEASUREMENT,5039,21,/home/david/QST_skola/fopra/experiment113/Plotter/Plots/mple 76 Diameter 100 um Coupling Distance 0.09 SECOND MEASUREMENT_5039/mple 76 Diameter 100 um Coupling Distance 0.09 SECOND MEASUREMENT_5039_ParamFile.txt,False,1554.99894275,8.56741505922e-05,192.792708572,1.06220982492e-05,0.00525075910544,0.000349983981949,296147.454402,19739.4059133,-0.00030157554058,-0.30398422196,0.000262853599235,0.826531484873,0.942588292785,8.90516635385e-05,179.514670899,11.965378946,6.23887155499,6.52317207595e-05,2.58826418672,2.1038041142e-07
mple 76 Diameter 100 um Coupling Distance 0.09 SECOND MEASUREMENT,5039,79,/home/david/QST_skola/fopra/experiment113/Plotter/Plots/mple 76 Diameter 100 um Coupling Distance 0.09 SECOND MEASUREMENT_5039/mple 76 Diameter 100 um Coupling Distance 0.09 SECOND MEASUREMENT_5039_ParamFile.txt,False,1554.99894275,8.56741505922e-05,192.792708572,1.06220982492e-05,0.00525075910544,0.000349983981949,296147.454402,19739.4059133,-0.00030157554058,-0.30398422196,0.000262853599235,0.826531484873,1.90090664944,9.8652924685e-05,362.025111278,24.1304211205,6.23887155499,6.52317207595e-05,2.58826418672,2.1038041142e-07
mple 76 Diameter 100 um Coupling Distance 0.09 SECOND MEASUREMENT,5039,23,/home/david/QST_skola/fopra/experiment113/Plotter/Plots/mple 76 Diameter 100 um Coupling Distance 0.09 SECOND MEASUREMENT_5039/mple 76 Diameter 100 um Coupling Distance 0.09 SECOND MEASUREMENT_5039_ParamFile.txt,False,1558.80075605,0.000130036217864,192.32249974,1.60436735608e-05,0.00841138383071,0.00049375574219,185320.369088,10878.4711557,-0.000410648048166,16.9442333031,-0.0108046659333,0.854222951178,1.90090664944,0.000120486839478,225.992142042,13.2659482813,6.23887155499,6.52317207595e-05,2.57933882525,3.70379652382e-07
mple 76 Diameter 100 um Coupling Distance 0.09 SECOND MEASUREMENT,5039,81,/home/david/QST_skola/fopra/experiment113/Plotter/Plots/mple 76 Diameter 100 um Coupling Distance 0.09 SECOND MEASUREMENT_5039/mple 76 Diameter 100 um Coupling Distance 0.09 SECOND MEASUREMENT_5039_ParamFile.txt,False,1558.80075605,0.000130036217864,192.32249974,1.60436735608e-05,0.00841138383071,0.00049375574219,185320.369088,10878.4711557,-0.000410648048166,16.9442333031,-0.0108046659333,0.854222951178,0.950341628176,0.000135128728949,112.98279181,6.6322102292,6.23887155499,6.52317207595e-05,2.57933882525,3.70379652382e-07
mple 76 Diameter 100 um Coupling Distance 0.09 SECOND MEASUREMENT,5039,25,/home/david/QST_skola/fopra/experiment113/Plotter/Plots/mple 76 Diameter 100 um Coupling Distance 0.09 SECOND MEASUREMENT_5039/mple 76 Diameter 100 um Coupling Distance 0.09 SECOND MEASUREMENT_5039_ParamFile.txt,False,1560.70143931,0.000149368134755,192.088281877,1.83839571424e-05,0.00698443893484,0.000385710832109,223454.088992,12340.0982395,-0.000420026972747,-15.4118265417,0.00993688599257,0.802966113872,0.950341628176,0.000144777360969,136.065564756,7.5141557375,6.23887155499,6.52317207595e-05,2.57487666897,4.5036987137e-07
mple 76 Diameter 100 um Coupling Distance 0.09 SECOND MEASUREMENT,5039,83,/home/david/QST_skola/fopra/experiment113/Plotter/Plots/mple 76 Diameter 100 um Coupling Distance 0.09 SECOND MEASUREMENT_5039/mple 76 Diameter 100 um Coupling Distance 0.09 SECOND MEASUREMENT_5039_ParamFile.txt,False,1560.70143931,0.000149368134755,192.088281877,1.83839571424e-05,0.00698443893484,0.000385710832109,223454.088992,12340.0982395,-0.000420026972747,-15.4118265417,0.00993688599257,0.802966113872,3.82669853744,0.000143737019461,547.889182387,30.2568099307,6.23887155499,6.52317207595e-05,2.57487666897,4.5036987137e-07
mple 76 Diameter 100 um Coupling Distance 0.09 SECOND MEASUREMENT,5039,30,/home/david/QST_skola/fopra/experiment113/Plotter/Plots/mple 76 Diameter 100 um Coupling Distance 0.09 SECOND MEASUREMENT_5039/mple 76 Diameter 100 um Coupling Distance 0.09 SECOND MEASUREMENT_5039_ParamFile.txt,False,1568.35483638,0.000125334767778,191.150912437,1.527578751e-05,0.00668922753876,0.000340699206868,234459.782882,11941.6272817,-0.000417317244326,-12.9616218379,0.00832920353778,0.820128708062,3.82669853744,0.000131754745382,572.068824879,29.1369127921,6.23887155499,6.52317207595e-05,2.55690910193,7.72462942886e-07
mple 76 Diameter 100 um Coupling Distance 0.09 SECOND MEASUREMENT,5039,88,/home/david/QST_skola/fopra/experiment113/Plotter/Plots/mple 76 Diameter 100 um Coupling Distance 0.09 SECOND MEASUREMENT_5039/mple 76 Diameter 100 um Coupling Distance 0.09 SECOND MEASUREMENT_5039_ParamFile.txt,False,1568.35483638,0.000125334767778,191.150912437,1.527578751e-05,0.00668922753876,0.000340699206868,234459.782882,11941.6272817,-0.000417317244326,-12.9616218379,0.00832920353778,0.820128708062,2.88793023698,0.000136563564321,431.728509795,21.9890298861,6.23887155499,6.52317207595e-05,2.55690910193,7.72462942886e-07
mple 76 Diameter 100 um Coupling Distance 0.09 SECOND MEASUREMENT,5039,34,/home/david/QST_skola/fopra/experiment113/Plotter/Plots/mple 76 Diameter 100 um Coupling Distance 0.09 SECOND MEASUREMENT_5039/mple 76 Diameter 100 um Coupling Distance 0.09 SECOND MEASUREMENT_5039_ParamFile.txt,False,1574.13069686,0.000165746844189,190.449534209,2.00532327686e-05,0.00817905209396,0.000420165180749,192458.817816,9886.78064957,-0.000466747547933,15.6334441083,-0.00987376559182,0.806585145188,2.88793023698,0.000156624433829,353.088622472,18.1384866919,6.23887155499,6.52317207595e-05,2.54334935071,1.01553992197e-06
mple 76 Diameter 100 um Coupling Distance 0.09 SECOND MEASUREMENT,5039,92,/home/david/QST_skola/fopra/experiment113/Plotter/Plots/mple 76 Diameter 100 um Coupling Distance 0.09 SECOND MEASUREMENT_5039/mple 76 Diameter 100 um Coupling Distance 0.09 SECOND MEASUREMENT_5039_ParamFile.txt,False,1574.13069686,0.000165746844189,190.449534209,2.00532327686e-05,0.00817905209396,0.000420165180749,192458.817816,9886.78064957,-0.000466747547933,15.6334441083,-0.00987376559182,0.806585145188,2.9163511424,0.000157625451064,356.563463455,18.3169923936,6.23887155499,6.52317207595e-05,2.54334935071,1.01553992197e-06
mple 76 Diameter 100 um Coupling Distance 0.09 SECOND MEASUREMENT,5039,37,/home/david/QST_skola/fopra/experiment113/Plotter/Plots/mple 76 Diameter 100 um Coupling Distance 0.09 SECOND MEASUREMENT_5039/mple 76 Diameter 100 um Coupling Distance 0.09 SECOND MEASUREMENT_5039_ParamFile.txt,False,1579.96339914,0.000130257753001,189.746457521,1.5643366935e-05,0.00738438019266,0.000546847210068,213960.191366,15844.7331613,-0.000385054256515,-1.98665300501,0.00131913552473,0.800684445139,5.83270228479,0.000210805831455,789.870257573,58.4935210325,6.23887155499,6.52317207595e-05,2.52965615431,1.26100908759e-06
