Repository: dafi24/fopra113

# FoPra 113 silicon-chip ring-resonator analysis

This repository contains measurement data and Python scripts for the FoPra 113 experiment, **Trapping light on a silicon chip**. The analysis scripts load Artiq/HDF5 wavelength scans, optionally calibrate the measured spectrum using a calibration-mirror scan, detect suitable resonance dips, and fit the dips with single- or double-Lorentzian models.

The current analysis scripts live in `Plotter/`:

```text
Plotter/
├── dips_fitting_automatic.py   # batch runner for all wavelength scans
├── plotter.py                  # single-measurement calibrated plotting and dip fitting

File: Plotter/ResonatorParameters/per_structure/clean_resonances_mple_76_Diameter_100_um_Coupling_Distance_0.09_SECOND_MEASUREMENT_5039.csv
structure,measurement,fit_index,param_file,is_double_resonance,resonance_wavelength_nm,sigma_resonance_wavelength_nm,resonance_frequency_thz,sigma_resonance_frequency_thz,fwhm_nm,sigma_fwhm_nm,Q,sigma_Q,amplitude,background_b,background_c,R2,local_fsr_nm,sigma_local_fsr_nm,finesse,sigma_finesse,ng_fit,sigma_ng_fit,neff_estimated,sigma_neff_estimated
mple 76 Diameter 100 um Coupling Distance 0.09 SECOND MEASUREMENT,5039,63,/home/david/QST_skola/fopra/experiment113/Plotter/Plots/mple 76 Diameter 100 um Coupling Distance 0.09 SECOND MEASUREMENT_5039/mple 76 Diameter 100 um Coupling Distance 0.09 SECOND MEASUREMENT_5039_ParamFile.txt,False,1530.77964121,7.55955287363e-05,195.84298741,9.67144700908e-06,0.00578131076936,0.000254802522174,264780.722275,11669.80959,-0.000307200894104,6.0237127764,-0.00385571625739,0.851426693479,3.67670012934,0.000100268306738,635.963067204,28.0291150258,12.7766372042,0.0400766530823,2.726192657,0.000496959775099
mple 76 Diameter 100 um Coupling Distance 0.09 SECOND MEASUREMENT,5039,8,/home/david/QST_skola/fopra/experiment113/Plotter/Plots/mple 76 Diameter 100 um Coupling Distance 0.09 SECOND MEASUREMENT_5039/mple 76 Diameter 100 um Coupling Distance 0.09 SECOND MEASUREMENT_5039_ParamFile.txt,False,1534.45634134,6.58714609771e-05,195.373729394,8.3870440918e-06,0.00440814670992,0.000249194795605,348095.569933,19678.0211977,-0.000308168790072,19.1593165342,-0.0124072253192,0.893103689563,1.83835006467,6.84321417148e-05,417.034682747,23.5751897332,12.7766372042,0.0400766530823,2.70205301615,0.000401895365053
mple 76 Diameter 100 um Coupling Distance 0.09 SECOND MEASUREMENT,5039,66,/home/david/QST_skola/fopra/experiment113/Plotter/Plots/mple 76 Diameter 100 um Coupling Distance 0.09 SECOND MEASUREMENT_5039/mple 76 Diameter 100 um Coupling Distance 0.09 SECOND MEASUREMENT_5039_ParamFile.txt,False,1534.45634134,6.58714609771e-05,195.373729394,8.3870440918e-06,0.00440814670992,0.000249194795605,348095.569933,19678.0211977,-0.000308168790072,19.1593165342,-0.0124072253192,0.893103689563,0.926806110248,7.5293878965e-05,210.248472031,11.8854662887,12.7766372042,0.0400766530823,2.70205301615,0.000401895365053
mple 76 Diameter 100 um Coupling Distance 0.09 SECOND MEASUREMENT,5039,10,/home/david/QST_skola/fopra/experiment113/Plotter/Plots/mple 76 Diameter 100 um Coupling Distance 0.09 SECOND MEASUREMENT_5039/mple 76 Diameter 100 um Coupling Distance 0.09 SECOND MEASUREMENT_5039_ParamFile.txt,False,1536.30995356,9.82828811374e-05,195.138004089,1.24836301535e-05,0.00711741572006,0.000315573804213,215852.215746,9570.51091996,-0.000324732427098,-6.39956584599,0.0042367326103,0.836388502705,0.926806110248,9.12655788691e-05,130.216661033,5.77359396422,12.7766372042,0.0400766530823,2.68988299093,0.000353968543176
mple 76 Diameter 100 um Coupling Distance 0.09 SECOND MEASUREMENT,5039,68,/home/david/QST_skola/fopra/experiment113/Plotter/Plots/mple 76 Diameter 100 um Coupling Distance 0.09 SECOND MEASUREMENT_5039/mple 76 Diameter 100 um Coupling Distance 0.09 SECOND MEASUREMENT_5039_ParamFile.txt,False,1536.30995356,9.82828811374e-05,195.138004089,1.24836301535e-05,0.00711741572006,0.000315573804213,215852.215746,9570.51091996,-0.000324732427098,-6.39956584599,0.0042367326103,0.836388502705,2.78016767795,9.83896314332e-05,390.614766272,17.3191832385,12.7766372042,0.0400766530823,2.68988299093,0.000353968543176
mple 76 Diameter 100 um Coupling Distance 0.09 SECOND MEASUREMENT,5039,13,/home/david/QST_skola/fopra/experiment113/Plotter/Plots/mple 76 Diameter 100 um Coupling Distance 0.09 SECOND MEASUREMENT_5039/mple 76 Diameter 100 um Coupling Distance 0.09 SECOND MEASUREMENT_5039_ParamFile.txt,False,1541.87028891,9.87091896444e-05,194.434292012,1.24475136084e-05,0.00731853505101,0.000370003029354,210680.180961,10651.3536708,-0.000378543054971,13.8206489386,-0.00889267523579,0.875962395155,2.78016767795,9.86027853124e-05,379.880352909,19.2056080861,12.7766372042,0.0400766530823,2.65337620664,0.000210201039253
mple 76 Diameter 100 um Coupling Distance 0.09 SECOND MEASUREMENT,5039,71,/home/david/QST_skola/fopra/experiment113/Plotter/Plots/mple 76 Diameter 100 um Coupling Distance 0.09 SECOND MEASUREMENT_5039/mple 76 Diameter 100 um Coupling Distance 0.09 SECOND MEASUREMENT_5039_ParamFile.txt,False,1541.87028891,9.87091896444e-05,194.434292012,1.24475136084e-05,0.00731853505101,0.000370003029354,210680.180961,10651.3536708,-0.000378543054971,13.8206489386,-0.00889267523579,0.875962395155,0.933266681495,9.39606912599e-05,127.520969018,6.44708784896,12.7766372042,0.0400766530823,2.65337620664,0.000210201039253
mple 76 Diameter 100 um Coupling Distance 0.09 SECOND MEASUREMENT,5039,14,/home/david/QST_skola/fopra/experiment113/Plotter/Plots/mple 76 Diameter 100 um Coupling Distance 0.09 SECOND MEASUREMENT_5039/mple 76 Diameter 100 um Coupling Distance 0.09 SECOND MEASUREMENT_5039_ParamFile.txt,False,1543.73682228,7.79995746617e-05,194.199201362,9.81220042647e-06,0.00549066884711,0.000154089533174,281156.424702,7890.34331478,-0.00042764688369,-10.7027797306,0.00700835167375,0.881085577134,0.933266681495,8.36589879548e-05,169.973223205,4.77013437809,12.7766372042,0.0400766530823,2.64112134673,0.00016194012954
mple 76 Diameter 100 um Coupling Distance 0.09 SECOND MEASUREMENT,5039,72,/home/david/QST_skola/fopra/experiment113/Plotter/Plots/mple 76 Diameter 100 um Coupling Distance 0.09 SECOND MEASUREMENT_5039/mple 76 Diameter 100 um Coupling Distance 0.09 SECOND MEASUREMENT_5039_ParamFile.txt,False,1543.73682228,7.79995746617e-05,194.199201362,9.81220042647e-06,0.00549066884711,0.000154089533174,281156.424702,7890.34331478,-0.00042764688369,-10.7027797306,0.00700835167375,0.881085577134,3.74753958978,7.92168810009e-05,682.528794602,19.1544192704,12.7766372042,0.0400766530823,2.64112134673,0.00016194012954
mple 76 Diameter 100 um Coupling Distance 0.09 SECOND MEASUREMENT,5039,19,/home/david/QST_skola/fopra/experiment113/Plotter/Plots/mple 76 Diameter 100 um Coupling Distance 0.09 SECOND MEASUREMENT_5039/mple 76 Diameter 100 um Coupling Distance 0.09 SECOND MEASUREMENT_5039_ParamFile.txt,False,1551.23190146,8.27614402958e-05,193.260890083,1.03108694458e-05,0.00696970419784,0.000280513757609,222567.824605,8957.8172948,-0.00034770106218,4.1294016372,-0.00258925297743,0.874064208756,3.74753958978,8.1597030655e-05,537.689905253,21.6407229835,12.7766372042,0.0400766530823,2.59191186181,3.18519273007e-05
mple 76 Diameter 100 um Coupling Distance 0.09 SECOND MEASUREMENT,5039,77,/home/david/QST_skola/fopra/experiment113/Plotter/Plots/mple 76 Diameter 100 um Coupling Distance 0.09 SECOND MEASUREMENT_5039/mple 76 Diameter 100 um Coupling Distance 0.09 SECOND MEASUREMENT_5039_ParamFile.txt,False,1551.23190146,8.27614402958e-05,193.260890083,1.03108694458e-05,0.00696970419784,0.000280513757609,222567.824605,8957.8172948,-0.00034770106218,4.1294016372,-0.00258925297743,0.874064208756,0.940932354884,8.69611736298e-05,135.003197865,5.43356691927,12.7766372042,0.0400766530823,2.59191186181,3.18519273007e-05
mple 76 Diameter 100 um Coupling Distance 0.09 SECOND MEASUREMENT,5039,20,/home/david/QST_skola/fopra/experiment113/Plotter/Plots/mple 76 Diameter 100 um Coupling Distance 0.09 SECOND MEASUREMENT_5039/mple 76 Diameter 100 um Coupling Distance 0.09 SECOND MEASUREMENT_5039_ParamFile.txt,False,1553.11376617,9.84916995325e-05,193.026721243,1.22409125748e-05,0.00581494926135,0.000338244412243,267089.822518,15536.1011719,-0.000341250546659,2.6245116454,-0.00162485318748,0.819585439796,0.940932354884,9.48041410359e-05,161.81265091,9.41234474243,12.7766372042,0.0400766530823,2.57955634283,8.05092428627e-05
mple 76 Diameter 100 um Coupling Distance 0.09 SECOND MEASUREMENT,5039,78,/home/david/QST_skola/fopra/experiment113/Plotter/Plots/mple 76 Diameter 100 um Coupling Distance 0.09 SECOND MEASUREMENT_5039/mple 76 Diameter 100 um Coupling Distance 0.09 SECOND MEASUREMENT_5039_ParamFile.txt,False,1553.11376617,9.84916995325e-05,193.026721243,1.22409125748e-05,0.00581494926135,0.000338244412243,267089.822518,15536.1011719,-0.000341250546659,2.6245116454,-0.00162485318748,0.819585439796,0.942588292785,9.54488144375e-05,162.097423455,9.4289095811,12.7766372042,0.0400766530823,2.57955634283,8.05092428627e-05
mple 76 Diameter 100 um Coupling Distance 0.09 SECOND MEASUREMENT,5039,21,/home/david/QST_skola/fopra/experiment113/Plotter/Plots/mple 76 Diameter 100 um Coupling Distance 0.09 SECOND MEASUREMENT_5039/mple 76 Diameter 100 um Coupling Distance 0.09 SECOND MEASUREMENT_5039_ParamFile.txt,False,1554.99894275,8.56741505922e-05,192.792708572,1.06220982492e-05,0.00525075910544,0.000349983981949,296147.454402,19739.4059133,-0.00030157554058,-0.30398422196,0.000262853599235,0.826531484873,0.942588292785,8.90516635385e-05,179.514670899,11.965378946,12.7766372042,0.0400766530823,2.56717907949,0.000129252189972
mple 76 Diameter 100 um Coupling Distance 0.09 SECOND MEASUREMENT,5039,79,/home/david/QST_skola/fopra/experiment113/Plotter/Plots/mple 76 Diameter 100 um Coupling Distance 0.09 SECOND MEASUREMENT_5039/mple 76 Diameter 100 um Coupling Distance 0.09 SECOND MEASUREMENT_5039_ParamFile.txt,False,1554.99894275,8.56741505922e-05,192.792708572,1.06220982492e-05,0.00525075910544,0.000349983981949,296147.454402,19739.4059133,-0.00030157554058,-0.30398422196,0.000262853599235,0.826531484873,1.90090664944,9.8652924685e-05,362.025111278,24.1304211205,12.7766372042,0.0400766530823,2.56717907949,0.000129252189972
mple 76 Diameter 100 um Coupling Distance 0.09 SECOND MEASUREMENT,5039,23,/home/david/QST_skola/fopra/experiment113/Plotter/Plots/mple 76 Diameter 100 um Coupling Distance 0.09 SECOND MEASUREMENT_5039/mple 76 Diameter 100 um Coupling Distance 0.09 SECOND MEASUREMENT_5039_ParamFile.txt,False,1558.80075605,0.000130036217864,192.32249974,1.60436735608e-05,0.00841138383071,0.00049375574219,185320.369088,10878.4711557,-0.000410648048166,16.9442333031,-0.0108046659333,0.854222951178,1.90090664944,0.000120486839478,225.992142042,13.2659482813,12.7766372042,0.0400766530823,2.54221799906,0.00022755151427
mple 76 Diameter 100 um Coupling Distance 0.09 SECOND MEASUREMENT,5039,81,/home/david/QST_skola/fopra/experiment113/Plotter/Plots/mple 76 Diameter 100 um Coupling Distance 0.09 SECOND MEASUREMENT_5039/mple 76 Diameter 100 um Coupling Distance 0.09 SECOND MEASUREMENT_5039_ParamFile.txt,False,1558.80075605,0.000130036217864,192.32249974,1.60436735608e-05,0.00841138383071,0.00049375574219,185320.369088,10878.4711557,-0.000410648048166,16.9442333031,-0.0108046659333,0.854222951178,0.950341628176,0.000135128728949,112.98279181,6.6322102292,12.7766372042,0.0400766530823,2.54221799906,0.00022755151427
mple 76 Diameter 100 um Coupling Distance 0.09 SECOND MEASUREMENT,5039,25,/home/david/QST_skola/fopra/experiment113/Plotter/Plots/mple 76 Diameter 100 um Coupling Distance 0.09 SECOND MEASUREMENT_5039/mple 76 Diameter 100 um Coupling Distance 0.09 SECOND MEASUREMENT_5039_ParamFile.txt,False,1560.70143931,0.000149368134755,192.088281877,1.83839571424e-05,0.00698443893484,0.000385710832109,223454.088992,12340.0982395,-0.000420026972747,-15.4118265417,0.00993688599257,0.802966113872,0.950341628176,0.000144777360969,136.065564756,7.5141557375,12.7766372042,0.0400766530823,2.52973892555,0.000276695400389
mple 76 Diameter 100 um Coupling Distance 0.09 SECOND MEASUREMENT,5039,83,/home/david/QST_skola/fopra/experiment113/Plotter/Plots/mple 76 Diameter 100 um Coupling Distance 0.09 SECOND MEASUREMENT_5039/mple 76 Diameter 100 um Coupling Distance 0.09 SECOND MEASUREMENT_5039_ParamFile.txt,False,1560.70143931,0.000149368134755,192.088281877,1.83839571424e-05,0.00698443893484,0.000385710832109,223454.088992,12340.0982395,-0.000420026972747,-15.4118265417,0.00993688599257,0.802966113872,3.82669853744,0.000143737019461,547.889182387,30.2568099307,12.7766372042,0.0400766530823,2.52973892555,0.000276695400389
mple 76 Diameter 100 um Coupling Distance 0.09 SECOND MEASUREMENT,5039,30,/home/david/QST_skola/fopra/experiment113/Plotter/Plots/mple 76 Diameter 100 um Coupling Distance 0.09 SECOND MEASUREMENT_5039/mple 76 Diameter 100 um Coupling Distance 0.09 SECOND MEASUREMENT_5039_ParamFile.txt,False,1568.35483638,0.000125334767778,191.150912437,1.527578751e-05,0.00668922753876,0.000340699206868,234459.782882,11941.6272817,-0.000417317244326,-12.9616218379,0.00832920353778,0.820128708062,3.82669853744,0.000131754745382,572.068824879,29.1369127921,12.7766372042,0.0400766530823,2.47948999303,0.000474580909725
mple 76 Diameter 100 um Coupling Distance 0.09 SECOND MEASUREMENT,5039,88,/home/david/QST_skola/fopra/experiment113/Plotter/Plots/mple 76 Diameter 100 um Coupling Distance 0.09 SECOND MEASUREMENT_5039/mple 76 Diameter 100 um Coupling Distance 0.09 SECOND MEASUREMENT_5039_ParamFile.txt,False,1568.35483638,0.000125334767778,191.150912437,1.527578751e-05,0.00668922753876,0.000340699206868,234459.782882,11941.6272817,-0.000417317244326,-12.9616218379,0.00832920353778,0.820128708062,2.88793023698,0.000136563564321,431.728509795,21.9890298861,12.7766372042,0.0400766530823,2.47948999303,0.000474580909725
mple 76 Diameter 100 um Coupling Distance 0.09 SECOND MEASUREMENT,5039,34,/home/david/QST_skola/fopra/experiment113/Plotter/Plots/mple 76 Diameter 100 um Coupling Distance 0.09 SECOND MEASUREMENT_5039/mple 76 Diameter 100 um Coupling Distance 0.09 SECOND MEASUREMENT_5039_ParamFile.txt,False,1574.13069686,0.000165746844189,190.449534209,2.00532327686e-05,0.00817905209396,0.000420165180749,192458.817816,9886.78064957,-0.000466747547933,15.6334441083,-0.00987376559182,0.806585145188,2.88793023698,0.000156624433829,353.088622472,18.1384866919,12.7766372042,0.0400766530823,2.44156816297,0.000623921010672
mple 76 Diameter 100 um Coupling Distance 0.09 SECOND MEASUREMENT,5039,92,/home/david/QST_skola/fopra/experiment113/Plotter/Plots/mple 76 Diameter 100 um Coupling Distance 0.09 SECOND MEASUREMENT_5039/mple 76 Diameter 100 um Coupling Distance 0.09 SECOND MEASUREMENT_5039_ParamFile.txt,False,1574.13069686,0.000165746844189,190.449534209,2.00532327686e-05,0.00817905209396,0.000420165180749,192458.817816,9886.78064957,-0.000466747547933,15.6334441083,-0.00987376559182,0.806585145188,2.9163511424,0.000157625451064,356.563463455,18.3169923936,12.7766372042,0.0400766530823,2.44156816297,0.000623921010672
mple 76 Diameter 100 um Coupling Distance 0.09 SECOND MEASUREMENT,5039,37,/home/david/QST_skola/fopra/experiment113/Plotter/Plots/mple 76 Diameter 100 um Coupling Distance 0.09 SECOND MEASUREMENT_5039/mple 76 Diameter 100 um Coupling Distance 0.09 SECOND MEASUREMENT_5039_ParamFile.txt,False,1579.96339914,0.000130257753001,189.746457521,1.5643366935e-05,0.00738438019266,0.000546847210068,213960.191366,15844.7331613,-0.000385054256515,-1.98665300501,0.00131913552473,0.800684445139,5.83270228479,0.000210805831455,789.870257573,58.4935210325,12.7766372042,0.0400766530823,2.40327313389,0.000774730808091

File: Plotter/ResonatorParameters/per_structure/clean_resonances_mple_81_Diameter_100_um_Coupling_Distance_0.11_um_5040.csv
structure,measurement,fit_index,param_file,is_double_resonance,resonance_wavelength_nm,sigma_resonance_wavelength_nm,resonance_frequency_thz,sigma_resonance_frequency_thz,fwhm_nm,sigma_fwhm_nm,Q,sigma_Q,amplitude,background_b,background_c,R2,local_fsr_nm,sigma_local_fsr_nm,finesse,sigma_finesse,ng_fit,sigma_ng_fit,neff_estimated,sigma_neff_estimated
mple 81  Diameter 100 um Coupling Distance 0.11 um,5040,52,/home/david/QST_skola/fopra/experiment113/Plotter/Plots/mple 81  Diameter 100 um Coupling Distance 0.11 um_5040/mple 81  Diameter 100 um Coupling Distance 0.11 um_5040_ParamFile.txt,False,1520.63342429,5.83600995115e-05,197.149722747,7.5663715228e-06,0.0046587887008,0.00018935221101,326401.028669,13266.2716478,-0.000272827927415,-1.61791682768,0.00115459861435,0.856894729641,7.10893459695,9.18406456361e-05,1525.91908616,62.0195904859,12.7438419234,0.0712385382945,2.79218703342,0.00134969801808
mple 81  Diameter 100 um Coupling Distance 0.11 um,5040,4,/home/david/QST_skola/fopra/experiment113/Plotter/Plots/mple 81  Diameter 100 um Coupling Distance 0.11 um_5040/mple 81  Diameter 100 um Coupling Distance 0.11 um_5040_ParamFile.txt,False,1527.74235889,7.09140534441e-05,196.232339999,9.10862395425e-06,0.00629629299758,0.000196866913828,242641.560594,7586.70144783,-0.000273634029863,-2.29082004289,0.00159097881293,0.854823333033,3.55446729848,6.79932168356e-05,564.53333729,17.6513317768,12.7438419234,0.0712385382945,2.74566322129,0.00102296891517
mple 81  Diameter 100 um Coupling Distance 0.11 um,5040,56,/home/david/QST_skola/fopra/experiment113/Plotter/Plots/mple 81  Diameter 100 um Coupling Distance 0.11 um_5040/mple 81  Diameter 100 um Coupling Distance 0.11 um_5040_ParamFile.txt,False,1527.74235889,7.09140534441e-05,196.232339999,9.10862395425e-06,0.00629629299758,0.000196866913828,242641.560594,7586.70144783,-0.000273634029863,-2.29082004289,0.00159097881293,0.854823333033,0.923566873485,0.000138100152743,146.684227345,4.58644497213,12.7438419234,0.0712385382945,2.74566322129,0.00102296891517
mple 81  Diameter 100 um Coupling Distance 0.11 um,5040,5,/home/david/QST_skola/fopra/experiment113/Plotter/Plots/mple 81  Diameter 100 um Coupling Distance 0.11 um_5040/mple 81  Diameter 100 um Coupling Distance 0.11 um_5040_ParamFile.txt,False,1529.58949264,0.000247386741406,195.995369635,3.16991297718e-05,0.0209951162207,0.000707218844052,72854.5380059,2454.09940157,-0.000292868615766,14.1738716465,-0.00917462033641,0.863794774372,0.923566873485,0.00021715743278,43.9896051909,1.48182250117,12.7438419234,0.0712385382945,2.73357481307,0.000938074006673
mple 81  Diameter 100 um Coupling Distance 0.11 um,5040,57,/home/david/QST_skola/fopra/experiment113/Plotter/Plots/mple 81  Diameter 100 um Coupling Distance 0.11 um_5040/mple 81  Diameter 100 um Coupling Distance 0.11 um_5040_ParamFile.txt,False,1529.58949264,0.000247386741406,195.995369635,3.16991297718e-05,0.0209951162207,0.000707218844052,72854.5380059,2454.09940157,-0.000292868615766,14.1738716465,-0.00917462033641,0.863794774372,0.917494517299,0.000215589694094,43.7003781096,1.47207962575,12.7438419234,0.0712385382945,2.73357481307,0.000938074006673
mple 81  Diameter 100 um Coupling Distance 0.11 um,5040,6,/home/david/QST_skola/fopra/experiment113/Plotter/Plots/mple 81  Diameter 100 um Coupling Distance 0.11 um_5040/mple 81  Diameter 100 um Coupling Distance 0.11 um_5040_ParamFile.txt,False,1531.42448167,4.8115125779e-05,195.760523348,6.15051040137e-06,0.00386496427754,0.000107939366108,396232.506099,11065.8423903,-0.000333285568126,-16.9452463563,0.0111512976642,0.918268233208,0.917494517299,0.000130523365542,237.387580172,6.62976305081,12.7438419234,0.0712385382945,2.72156588488,0.000853737273375
mple 81  Diameter 100 um Coupling Distance 0.11 um,5040,58,/home/david/QST_skola/fopra/experiment113/Plotter/Plots/mple 81  Diameter 100 um Coupling Distance 0.11 um_5040/mple 81  Diameter 100 um Coupling Distance 0.11 um_5040_ParamFile.txt,False,1531.42448167,4.8115125779e-05,195.760523348,6.15051040137e-06,0.00386496427754,0.000107939366108,396232.506099,11065.8423903,-0.000333285568126,-16.9452463563,0.0111512976642,0.918268233208,1.83879715715,4.59649276595e-05,475.760453424,13.2868763189,12.7438419234,0.0712385382945,2.72156588488,0.000853737273375
mple 81  Diameter 100 um Coupling Distance 0.11 um,5040,8,/home/david/QST_skola/fopra/experiment113/Plotter/Plots/mple 81  Diameter 100 um Coupling Distance 0.11 um_5040/mple 81  Diameter 100 um Coupling Distance 0.11 um_5040_ParamFile.txt,False,1535.10207599,3.88059571821e-05,195.291546204,4.93678921979e-06,0.00374285917971,0.00013767014162,410141.552829,15085.8589521,-0.000226491138546,-3.83017065898,0.00258173093189,0.900738942545,1.83879715715,4.13302923628e-05,491.281415854,18.0703551688,12.7438419234,0.0712385382945,2.69749818463,0.00068471376151
mple 81  Diameter 100 um Coupling Distance 0.11 um,5040,60,/home/david/QST_skola/fopra/experiment113/Plotter/Plots/mple 81  Diameter 100 um Coupling Distance 0.11 um_5040/mple 81  Diameter 100 um Coupling Distance 0.11 um_5040_ParamFile.txt,False,1535.10207599,3.88059571821e-05,195.291546204,4.93678921979e-06,0.00374285917971,0.00013767014162,410141.552829,15085.8589521,-0.000226491138546,-3.83017065898,0.00258173093189,0.900738942545,0.926629447721,3.93363206814e-05,247.57261848,9.10624164854,12.7438419234,0.0712385382945,2.69749818463,0.00068471376151
mple 81  Diameter 100 um Coupling Distance 0.11 um,5040,9,/home/david/QST_skola/fopra/experiment113/Plotter/Plots/mple 81  Diameter 100 um Coupling Distance 0.11 um_5040/mple 81  Diameter 100 um Coupling Distance 0.11 um_5040_ParamFile.txt,False,1536.95533488,4.0886153653e-05,195.056063892,5.18889002057e-06,0.0034248574337,0.000168314937305,448764.763098,22054.5860456,-0.000231805887781,4.05839092252,-0.0025522470994,0.883960426334,0.926629447721,4.0376153217e-05,270.560005973,13.2967018988,12.7438419234,0.0712385382945,2.6853696909,0.000599537339063
mple 81  Diameter 100 um Coupling Distance 0.11 um,5040,61,/home/david/QST_skola/fopra/experiment113/Plotter/Plots/mple 81  Diameter 100 um Coupling Distance 0.11 um_5040/mple 81  Diameter 100 um Coupling Distance 0.11 um_5040_ParamFile.txt,False,1536.95533488,4.0886153653e-05,195.056063892,5.18889002057e-06,0.0034248574337,0.000168314937305,448764.763098,22054.5860456,-0.000231805887781,4.05839092252,-0.0025522470994,0.883960426334,3.71300457007,4.12163863889e-05,1084.13405286,53.2798702789,12.7438419234,0.0712385382945,2.6853696909,0.000599537339063
mple 81  Diameter 100 um Coupling Distance 0.11 um,5040,13,/home/david/QST_skola/fopra/experiment113/Plotter/Plots/mple 81  Diameter 100 um Coupling Distance 0.11 um_5040/mple 81  Diameter 100 um Coupling Distance 0.11 um_5040_ParamFile.txt,False,1544.38134402,4.21915790914e-05,194.118155571,5.30319246964e-06,0.00369235640825,0.000143533943545,418264.4288,16259.303348,-0.000227299435396,7.42463280682,-0.00471857477313,0.893715258334,3.71300457007,4.18690386778e-05,1005.59213671,39.0906497354,12.7438419234,0.0712385382945,2.63677081165,0.000258235380028
mple 81  Diameter 100 um Coupling Distance 0.11 um,5040,65,/home/david/QST_skola/fopra/experiment113/Plotter/Plots/mple 81  Diameter 100 um Coupling Distance 0.11 um_5040/mple 81  Diameter 100 um Coupling Distance 0.11 um_5040_ParamFile.txt,False,1544.38134402,4.21915790914e-05,194.118155571,5.30319246964e-06,0.00369235640825,0.000143533943545,418264.4288,16259.303348,-0.000227299435396,7.42463280682,-0.00471857477313,0.893715258334,3.75700091917,4.08796065879e-05,1017.50765738,39.5538448147,12.7438419234,0.0712385382945,2.63677081165,0.000258235380028
mple 81  Diameter 100 um Coupling Distance 0.11 um,5040,17,/home/david/QST_skola/fopra/experiment113/Plotter/Plots/mple 81  Diameter 100 um Coupling Distance 0.11 um_5040/mple 81  Diameter 100 um Coupling Distance 0.11 um_5040_ParamFile.txt,False,1551.89534586,3.66630727085e-05,193.178269913,4.56378000903e-06,0.00501928142988,6.79881735667e-05,309186.756618,4188.05822451,-0.000602000639273,10.8950006865,-0.00693432017364,0.900587677352,3.75700091917,3.81204408668e-05,748.513700945,10.1389201632,12.7438419234,0.0712385382945,2.58759607174,8.71107539757e-05
mple 81  Diameter 100 um Coupling Distance 0.11 um,5040,69,/home/david/QST_skola/fopra/experiment113/Plotter/Plots/mple 81  Diameter 100 um Coupling Distance 0.11 um_5040/mple 81  Diameter 100 um Coupling Distance 0.11 um_5040_ParamFile.txt,False,1551.89534586,3.66630727085e-05,193.178269913,4.56378000903e-06,0.00501928142988,6.79881735667e-05,309186.756618,4188.05822451,-0.000602000639273,10.8950006865,-0.00693432017364,0.900587677352,1.88929048019,3.82201789185e-05,376.406564682,5.09858308394,12.7438419234,0.0712385382945,2.58759607174,8.71107539757e-05
mple 81  Diameter 100 um Coupling Distance 0.11 um,5040,19,/home/david/QST_skola/fopra/experiment113/Plotter/Plots/mple 81  Diameter 100 um Coupling Distance 0.11 um_5040/mple 81  Diameter 100 um Coupling Distance 0.11 um_5040_ParamFile.txt,False,1555.67392682,4.25509765452e-05,192.709058647,5.27100087826e-06,0.00488509584709,8.16543739489e-05,318453.102153,5322.94339812,-0.00055811091251,-4.38982403148,0.00290378964232,0.841185290538,1.88929048019,4.11580420917e-05,386.745836588,6.46446190073,12.7438419234,0.0712385382945,2.56286747306,0.000260775647166
mple 81  Diameter 100 um Coupling Distance 0.11 um,5040,71,/home/david/QST_skola/fopra/experiment113/Plotter/Plots/mple 81  Diameter 100 um Coupling Distance 0.11 um_5040/mple 81  Diameter 100 um Coupling Distance 0.11 um_5040_ParamFile.txt,False,1555.67392682,4.25509765452e-05,192.709058647,5.27100087826e-06,0.00488509584709,8.16543739489e-05,318453.102153,5322.94339812,-0.00055811091251,-4.38982403148,0.00290378964232,0.841185290538,0.948949288564,4.74991034892e-05,194.253975412,3.24696963286,12.7438419234,0.0712385382945,2.56286747306,0.000260775647166
mple 81  Diameter 100 um Coupling Distance 0.11 um,5040,20,/home/david/QST_skola/fopra/experiment113/Plotter/Plots/mple 81  Diameter 100 um Coupling Distance 0.11 um_5040/mple 81  Diameter 100 um Coupling Distance 0.11 um_5040_ParamFile.txt,False,1557.5718254,5.99408251051e-05,192.474242993,7.40708373657e-06,0.00484192580751,0.000176566560702,321684.364305,11730.6014373,-0.0002473598864,12.5659616714,-0.00798239225064,0.879283288747,0.948949288564,5.61010096785e-05,195.985920952,7.14686818009,12.7438419234,0.0712385382945,2.55044683877,0.000348003724886
mple 81  Diameter 100 um Coupling Distance 0.11 um,5040,72,/home/david/QST_skola/fopra/experiment113/Plotter/Plots/mple 81  Diameter 100 um Coupling Distance 0.11 um_5040/mple 81  Diameter 100 um Coupling Distance 0.11 um_5040_ParamFile.txt,False,1557.5718254,5.99408251051e-05,192.474242993,7.40708373657e-06,0.00484192580751,0.000176566560702,321684.364305,11730.6014373,-0.0002473598864,12.5659616714,-0.00798239225064,0.879283288747,3.79846162598,0.000116227922794,784.493975535,28.6075122631,12.7438419234,0.0712385382945,2.55044683877,0.000348003724886
mple 81  Diameter 100 um Coupling Distance 0.11 um,5040,24,/home/david/QST_skola/fopra/experiment113/Plotter/Plots/mple 81  Diameter 100 um Coupling Distance 0.11 um_5040/mple 81  Diameter 100 um Coupling Distance 0.11 um_5040_ParamFile.txt,False,1565.16874865,0.0002079832027,191.540022926,2.54522762787e-05,0.0185572766268,0.000587611258379,84342.588631,2670.68577127,-0.000315116745988,13.6180788612,-0.00862293102341,0.867613332797,3.79846162598,0.000182595139811,204.688527436,6.4814155763,12.7438419234,0.0712385382945,2.50072942679,0.000697160955857
mple 81  Diameter 100 um Coupling Distance 0.11 um,5040,76,/home/david/QST_skola/fopra/experiment113/Plotter/Plots/mple 81  Diameter 100 um Coupling Distance 0.11 um_5040/mple 81  Diameter 100 um Coupling Distance 0.11 um_5040_ParamFile.txt,False,1565.16874865,0.0002079832027,191.540022926,2.54522762787e-05,0.0185572766268,0.000587611258379,84342.588631,2670.68577127,-0.000315116745988,13.6180788612,-0.00862293102341,0.867613332797,0.971725409768,0.00018223067294,52.3635784123,1.65810794573,12.7438419234,0.0712385382945,2.50072942679,0.000697160955857
mple 81  Diameter 100 um Coupling Distance 0.11 um,5040,25,/home/david/QST_skola/fopra/experiment113/Plotter/Plots/mple 81  Diameter 100 um Coupling Distance 0.11 um_5040/mple 81  Diameter 100 um Coupling Distance 0.11 um_5040_ParamFile.txt,False,1567.11219947,5.5326619492e-05,191.302484979,6.75390045327e-06,0.00424044078606,0.000182314795087,369563.514392,15889.1256351,-0.000295624868954,-16.9712310406,0.0109052734115,0.913768188124,0.971725409768,0.000114499036108,229.156698276,9.85246947077,12.7438419234,0.0712385382945,2.48801067976,0.000786482630458
mple 81  Diameter 100 um Coupling Distance 0.11 um,5040,77,/home/david/QST_skola/fopra/experiment113/Plotter/Plots/mple 81  Diameter 100 um Coupling Distance 0.11 um_5040/mple 81  Diameter 100 um Coupling Distance 0.11 um_5040_ParamFile.txt,False,1567.11219947,5.5326619492e-05,191.302484979,6.75390045327e-06,0.00424044078606,0.000182314795087,369563.514392,15889.1256351,-0.000295624868954,-16.9712310406,0.0109052734115,0.913768188124,0.964994173803,5.57067500434e-05,227.569307647,9.78419253637,12.7438419234,0.0712385382945,2.48801067976,0.000786482630458
mple 81  Diameter 100 um Coupling Distance 0.11 um,5040,26,/home/david/QST_skola/fopra/experiment113/Plotter/Plots/mple 81  Diameter 100 um Coupling Distance 0.11 um_5040/mple 81  Diameter 100 um Coupling Distance 0.11 um_5040_ParamFile.txt,False,1569.04218782,5.68318883055e-05,191.06717482,6.92059679627e-06,0.00441803542051,0.00019659104585,355144.773293,15803.0155407,-0.000239275398111,11.8459217365,-0.00747237172197,0.879201610444,0.964994173803,5.64593336161e-05,218.421556632,9.71919762637,12.7438419234,0.0712385382945,2.47538003672,0.000875185565173
mple 81  Diameter 100 um Coupling Distance 0.11 um,5040,78,/home/david/QST_skola/fopra/experiment113/Plotter/Plots/mple 81  Diameter 100 um Coupling Distance 0.11 um_5040/mple 81  Diameter 100 um Coupling Distance 0.11 um_5040_ParamFile.txt,False,1569.04218782,5.68318883055e-05,191.06717482,6.92059679627e-06,0.00441803542051,0.00019659104585,355144.773293,15803.0155407,-0.000239275398111,11.8459217365,-0.00747237172197,0.879201610444,0.960548019684,5.47338558011e-05,217.415192107,9.67441656232,12.7438419234,0.0712385382945,2.47538003672,0.000875185565173
mple 81  Diameter 100 um Coupling Distance 0.11 um,5040,27,/home/david/QST_skola/fopra/experiment113/Plotter/Plots/mple 81  Diameter 100 um Coupling Distance 0.11 um_5040/mple 81  Diameter 100 um Coupling Distance 0.11 um_5040_ParamFile.txt,False,1570.96328386,4.78914324105e-05,190.833523024,5.81763486358e-06,0.00481370869649,8.87887317311e-05,326351.9633,6019.55347662,-0.000488184773511,-4.22424971894,0.00276422860602,0.853361903929,0.960548019684,5.02758178038e-05,199.544276616,3.68060381195,12.7438419234,0.0712385382945,2.46280758862,0.000963479806314
mple 81  Diameter 100 um Coupling Distance 0.11 um,5040,79,/home/david/QST_skola/fopra/experiment113/Plotter/Plots/mple 81  Diameter 100 um Coupling Distance 0.11 um_5040/mple 81  Diameter 100 um Coupling Distance 0.11 um_5040_ParamFile.txt,False,1570.96328386,4.78914324105e-05,190.833523024,5.81763486358e-06,0.00481370869649,8.87887317311e-05,326351.9633,6019.55347662,-0.000488184773511,-4.22424971894,0.00276422860602,0.853361903929,1.92640499145,0.000120708080994,400.19143511,7.3815632068,12.7438419234,0.0712385382945,2.46280758862,0.000963479806314
mple 81  Diameter 100 um Coupling Distance 0.11 um,5040,29,/home/david/QST_skola/fopra/experiment113/Plotter/Plots/mple 81  Diameter 100 um Coupling Distance 0.11 um_5040/mple 81  Diameter 100 um Coupling Distance 0.11 um_5040_ParamFile.txt,False,1574.81609384,0.000226717876168,190.366646095,2.74060710102e-05,0.0193345452704,0.000638175736503,81450.89899,2688.45151128,-0.000394532463394,-17.1501950316,0.0109666409639,0.866947431098,1.92640499145,0.000197798240273,99.6353917047,3.28868335126,12.7438419234,0.0712385382945,2.43759320448,0.00114055629116
mple 81  Diameter 100 um Coupling Distance 0.11 um,5040,81,/home/david/QST_skola/fopra/experiment113/Plotter/Plots/mple 81  Diameter 100 um Coupling Distance 0.11 um_5040/mple 81  Diameter 100 um Coupling Distance 0.11 um_5040_ParamFile.txt,False,1574.81609384,0.000226717876168,190.366646095,2.74060710102e-05,0.0193345452704,0.000638175736503,81450.89899,2688.45151128,-0.000394532463394,-17.1501950316,0.0109666409639,0.866947431098,0.977866571696,0.000199134447041,50.5761349966,1.66939930774,12.7438419234,0.0712385382945,2.43759320448,0.00114055629116
mple 81  Diameter 100 um Coupling Distance 0.11 um,5040,30,/home/david/QST_skola/fopra/experiment113/Plotter/Plots/mple 81  Diameter 100 um Coupling Distance 0.11 um_5040/mple 81  Diameter 100 um Coupling Distance 0.11 um_5040_ParamFile.txt,False,1576.77182698,6.64464135335e-05,190.130526732,8.01225097276e-06,0.00513946515824,0.000114581524173,306796.870576,6839.86600937,-0.000467134972165,24.4595142676,-0.0154440521661,0.870614630504,0.977866571696,0.000127128255109,190.266212843,4.24195177001,12.7438419234,0.0712385382945,2.42479407683,0.00123044246563
mple 81  Diameter 100 um Coupling Distance 0.11 um,5040,82,/home/david/QST_skola/fopra/experiment113/Plotter/Plots/mple 81  Diameter 100 um Coupling Distance 0.11 um_5040/mple 81  Diameter 100 um Coupling Distance 0.11 um_5040_ParamFile.txt,False,1576.77182698,6.64464135335e-05,190.130526732,8.01225097276e-06,0.00513946515824,0.000114581524173,306796.870576,6839.86600937,-0.000467134972165,24.4595142676,-0.0154440521661,0.870614630504,1.94840691481,7.6197737601e-05,379.106941057,8.45199191442,12.7438419234,0.0712385382945,2.42479407683,0.00123044246563
mple 81  Diameter 100 um Coupling Distance 0.11 um,5040,32,/home/david/QST_skola/fopra/experiment113/Plotter/Plots/mple 81  Diameter 100 um Coupling Distance 0.11 um_5040/mple 81  Diameter 100 um Coupling Distance 0.11 um_5040_ParamFile.txt,False,1580.66864081,9.98949610724e-05,189.661798975,1.19862300905e-05,0.00699317050679,0.000289781509617,226030.330488,9366.1966807,-0.000265595875223,8.02804119581,-0.00501140994317,0.816974088825,1.94840691481,9.26716456291e-05,278.615674095,11.5452245514,12.7438419234,0.0712385382945,2.39929171329,0.00140954138255
mple 81  Diameter 100 um Coupling Distance 0.11 um,5040,84,/home/david/QST_skola/fopra/experiment113/Plotter/Plots/mple 81  Diameter 100 um Coupling Distance 0.11 um_5040/mple 81  Diameter 100 um Coupling Distance 0.11 um_5040_ParamFile.txt,False,1580.66864081,9.98949610724e-05,189.661798975,1.19862300905e-05,0.00699317050679,0.000289781509617,226030.330488,9366.1966807,-0.000265595875223,8.02804119581,-0.00501140994317,0.816974088825,0.975344473481,9.56274585189e-05,139.470998531,5.77938570116,12.7438419234,0.0712385382945,2.39929171329,0.00140954138255
mple 81  Diameter 100 um Coupling Distance 0.11 um,5040,33,/home/david/QST_skola/fopra/experiment113/Plotter/Plots/mple 81  Diameter 100 um Coupling Distance 0.11 um_5040/mple 81  Diameter 100 um Coupling Distance 0.11 um_5040_ParamFile.txt,False,1582.61932976,8.14949909391e-05,189.428027551,9.75435791701e-06,0.00497947719217,0.000340931604917,317828.412237,21760.8689608,-0.000291240583712,-0.062146894075,0.000111474251706,0.806485426261,0.975344473481,8.64628589224e-05,195.872866938,13.4109072663,12.7438419234,0.0712385382945,2.38652559695,0.001499195724
mple 81  Diameter 100 um Coupling Distance 0.11 um,5040,85,/home/david/QST_skola/fopra/experiment113/Plotter/Plots/mple 81  Diameter 100 um Coupling Distance 0.11 um_5040/mple 81  Diameter 100 um Coupling Distance 0.11 um_5040_ParamFile.txt,False,1582.61932976,8.14949909391e-05,189.428027551,9.75435791701e-06,0.00497947719217,0.000340931604917,317828.412237,21760.8689608,-0.000291240583712,-0.062146894075,0.000111474251706,0.806485426261,0.97876005271,0.000110052689009,196.558798231,13.4578780708,12.7438419234,0.0712385382945,2.38652559695,0.001499195724
mple 81  Diameter 100 um Coupling Distance 0.11 um,5040,34,/home/david/QST_skola/fopra/experiment113/Plotter/Plots/mple 81  Diameter 100 um Coupling Distance 0.11 um_5040/mple 81  Diameter 100 um Coupling Distance 0.11 um_5040_ParamFile.txt,False,1584.57684986,0.000168884803307,189.194016072,2.01643701875e-05,0.0110933556575,0.000677206336666,142840.173775,8719.83859504,-0.000532668409963,0.423670653014,-0.000206253089154,0.81861796213,1.95752010542,0.000187519359897,176.458789013,10.7721379264,12.7438419234,0.0712385382945,2.37371477469,0.00158916402787
