Repository: dafi24/fopra113

# FoPra 113 silicon-chip ring-resonator analysis

This repository contains measurement data and Python scripts for the FoPra 113 experiment, **Trapping light on a silicon chip**. The analysis scripts load Artiq/HDF5 wavelength scans, optionally calibrate the measured spectrum using a calibration-mirror scan, detect suitable resonance dips, and fit the dips with single- or double-Lorentzian models.

The current analysis scripts live in `Plotter/`:

```text
Plotter/
├── dips_fitting_automatic.py   # batch runner for all wavelength scans
├── plotter.py                  # single-measurement calibrated plotting and dip fitting
├── calibration.py              # shared calibration and HDF5-loading helpers
├── functions_double.py         # legacy fitting and plotting functions
└── test_callback.py            # interactive/manual matplotlib fitting helper
```

The uploaded data is stored under date/hour folders, for example:

```text
2026-05-07/14/000050397-FoPraWavelengthScan.h5
2026-05-07/16/000050420-FoPraWavelengthScan.h5
```

The scripts no longer assume a hard-coded absolute path. By default they infer the repository root from the location of `Plotter/` and search recursively for `*-FoPraWavelengthScan.h5` files.

## Recommended workflow

For normal processing, run the batch script:

```bash
python3 Plotter/dips_fitting_automatic.py
```

This will:

1. Find all readable `*-FoPraWavelengthScan.h5` files.
2. Use the mirror scan `50420` as the default calibration reference.
3. Skip the mirror scan itself.
4. Call `plotter.py` once for each structure scan.
5. Save calibrated spectra, mirror calibration fits, individual dip fits, fit parameter files, and peak-selection logs in `Plotter/Plots/`.

For a dry run that only prints the commands:

```bash
python3 Plotter/dips_fitting_automatic.py --dry-run
```

For a lighter, lower-memory batch run:

```bash
python3 Plotter/dips_fitting_automatic.py --overview-dpi 150 --fit-plot-dpi 100
```

For selected measurements only:

```bash
python3 Plotter/dips_fitting_automatic.py --measurements 50397 50405 50417
```

## Output structure

Each processed measurement gets an output directory like:

```text
Plotter/Plots/<structure_name>_<measurement_number>/
```

Typical files in each output folder:

```text
plot_<structure>_raw.png              # uncalibrated raw spectrum
plot_<structure>.png                  # calibrated spectrum used for fitting
plot_<structure>_calibrated.png       # same calibrated overview, explicit name
calibrated_spectrum.png               # raw/calibration/calibrated comparison
calibrated_trace.txt                  # wavelength, raw data, calibration curve, calibrated data
mirror_calibration_fit.png            # mirror data and long-period sine fit
mirror_calibration_fit.txt            # mirror data, smoothed mirror data, sine fit
mirror_calibration_parameters.txt     # fitted sine calibration parameters
processing_config.txt                 # full command/settings record
peak_selection_log.tsv                # accepted/rejected dip candidates and reasons
failed_peak_fits.txt                  # only present if individual dip fits failed
<structure>_<measurement>_ParamFile.txt
_Fit_<start>to<end>nm_id<counter>.png # individual dip fit plots
```

#### `find_measurement_file(measurement_number, data_root='.')`

Builds a FoPra filename such as `000050420-FoPraWavelengthScan.h5` and searches for it recursively below `data_root`.

#### `detect_peaks(data, find_dips=True, **kwargs)`

Normalizes a trace, optionally inverts it so dips become peaks, and calls `scipy.signal.find_peaks`. `plotter.py` calls this first, then applies additional filtering to reject shallow/noisy/duplicate candidates.

#### `Pixner_fit(f_guess, WL, RR, sample_nr, save_path, counter, f_range)`

The main automatic dip fitter used by `plotter.py`. It crops the data to `f_range`, tries single and double Lorentzian fits, decides whether a double fit is justified, saves an individual fit plot, and appends the fit parameters to the measurement parameter file.

#### `assign_filename(direc, stamp)`

Creates a timestamped filename path.

#### `SelectiveFitter(graph, r2_thresh, filename)`

Stores the plotted data from a matplotlib line object and connects a key-press callback. When triggered, it:

1. Reads the currently visible x/y limits of the plot.
2. Extracts only the visible data points.
3. Fits both single and double Lorentzian models.
4. Chooses a split/double fit only when the double fit is meaningfully better.
5. Overlays the fit on the current plot and prints Q/R² information.

### One measurement fails but the batch should continue

This is the default behavior in `dips_fitting_automatic.py`. Do not use `--stop-on-error`.

### One individual peak fit fails but the measurement should continue

This is the default behavior in `plotter.py`. Do not use `--stop-on-fit-error`. Failed individual peak fits are written to `failed_peak_fits.txt` in that measurement output folder.

File: Plotter/ResonatorParameters/all_clean_resonances.csv (part 1 of 3)
structure,measurement,fit_index,param_file,is_double_resonance,resonance_wavelength_nm,sigma_resonance_wavelength_nm,resonance_frequency_thz,sigma_resonance_frequency_thz,fwhm_nm,sigma_fwhm_nm,Q,sigma_Q,amplitude,background_b,background_c,R2,local_fsr_nm,sigma_local_fsr_nm,finesse,sigma_finesse,ng_fit,sigma_ng_fit,neff_estimated,sigma_neff_estimated
mple 72  Diameter 100 um Coupling Distance 0.05 um,5041,61,/home/david/QST_skola/fopra/experiment113/Plotter/Plots/mple 72  Diameter 100 um Coupling Distance 0.05 um_5041/mple 72  Diameter 100 um Coupling Distance 0.05 um_5041_ParamFile.txt,False,1527.32142404,0.000296923411309,196.286422282,3.81596389472e-05,0.0252675182681,0.000876761477594,60446.0401625,2097.42638458,-0.000887206895888,-14.1210446382,0.00931282590916,0.860075310803,1.13415356589,0.000633241920887,44.88583144,1.55770194163,12.8037381896,0.0242359186828,2.74929435588,0.000354603950198
mple 72  Diameter 100 um Coupling Distance 0.05 um,5041,4,/home/david/QST_skola/fopra/experiment113/Plotter/Plots/mple 72  Diameter 100 um Coupling Distance 0.05 um_5041/mple 72  Diameter 100 um Coupling Distance 0.05 um_5041_ParamFile.txt,False,1528.45557761,0.000559313702841,196.140772681,7.17745569145e-05,0.0193297148115,0.00159597793771,79072.8467809,6528.73154968,-0.000178631971039,29.7853325541,-0.0194188826425,0.841305343749,0.567076782944,0.000506620905298,29.337048605,2.42238561748,12.8037381896,0.0242359186828,2.74182815842,0.0003368702382
mple 72  Diameter 100 um Coupling Distance 0.05 um,5041,62,/home/david/QST_skola/fopra/experiment113/Plotter/Plots/mple 72  Diameter 100 um Coupling Distance 0.05 um_5041/mple 72  Diameter 100 um Coupling Distance 0.05 um_5041_ParamFile.txt,False,1528.45557761,0.000559313702841,196.140772681,7.17745569145e-05,0.0193297148115,0.00159597793771,79072.8467809,6528.73154968,-0.000178631971039,29.7853325541,-0.0194188826425,0.841305343749,1.25832886501,0.000495119997596,65.0981598683,5.37495807397,12.8037381896,0.0242359186828,2.74182815842,0.0003368702382
mple 72  Diameter 100 um Coupling Distance 0.05 um,5041,6,/home/david/QST_skola/fopra/experiment113/Plotter/Plots/mple 72  Diameter 100 um Coupling Distance 0.05 um_5041/mple 72  Diameter 100 um Coupling Distance 0.05 um_5041_ParamFile.txt,False,1530.97223534,0.000205133599202,195.818350641,2.62375254949e-05,0.00950966446353,0.000585657219816,160991.193875,9914.71942903,-0.000315332956449,-36.6733530469,0.0240190065638,0.859717958649,1.25832886501,0.000331312238964,132.321058207,8.1491299292,12.8037381896,0.0242359186828,2.7252608574,0.000297519585235
mple 72  Diameter 100 um Coupling Distance 0.05 um,5041,64,/home/david/QST_skola/fopra/experiment113/Plotter/Plots/mple 72  Diameter 100 um Coupling Distance 0.05 um_5041/mple 72  Diameter 100 um Coupling Distance 0.05 um_5041_ParamFile.txt,False,1530.97223534,0.000205133599202,195.818350641,2.62375254949e-05,0.00950966446353,0.000585657219816,160991.193875,9914.71942903,-0.000315332956449,-36.6733530469,0.0240190065638,0.859717958649,2.76324611921,0.000186041682717,290.572409763,17.8950510823,12.8037381896,0.0242359186828,2.7252608574,0.000297519585235
mple 72  Diameter 100 um Coupling Distance 0.05 um,5041,11,/home/david/QST_skola/fopra/experiment113/Plotter/Plots/mple 72  Diameter 100 um Coupling Distance 0.05 um_5041/mple 72  Diameter 100 um Coupling Distance 0.05 um_5041_ParamFile.txt,False,1536.49872757,0.000110483710421,195.114029462,1.40298989796e-05,0.00863121072764,0.000184419458262,178016.593043,3803.60585402,-0.000614081789188,7.89075952872,-0.00507424672081,0.864731355806,2.76324611921,0.000140267373547,320.145829641,6.84044092431,12.8037381896,0.0242359186828,2.68887964455,0.000211106929434
mple 72  Diameter 100 um Coupling Distance 0.05 um,5041,69,/home/david/QST_skola/fopra/experiment113/Plotter/Plots/mple 72  Diameter 100 um Coupling Distance 0.05 um_5041/mple 72  Diameter 100 um Coupling Distance 0.05 um_5041_ParamFile.txt,False,1536.49872757,0.000110483710421,195.114029462,1.40298989796e-05,0.00863121072764,0.000184419458262,178016.593043,3803.60585402,-0.000614081789188,7.89075952872,-0.00507424672081,0.864731355806,1.85115220105,0.000114068090607,214.471904285,4.58255025067,12.8037381896,0.0242359186828,2.68887964455,0.000211106929434
mple 72  Diameter 100 um Coupling Distance 0.05 um,5041,15,/home/david/QST_skola/fopra/experiment113/Plotter/Plots/mple 72  Diameter 100 um Coupling Distance 0.05 um_5041/mple 72  Diameter 100 um Coupling Distance 0.05 um_5041_ParamFile.txt,False,1540.20103198,0.000124202119036,194.645018264,1.56962131737e-05,0.00758443324337,0.000334043366741,203073.978312,8944.04541991,-0.000449340259421,18.6963228934,-0.012076615595,0.872844775605,24.7724213477,0.000117300116305,3266.21918247,143.855028256,12.8037381896,0.0242359186828,2.66450716403,0.000153217414319
mple 72  Diameter 100 um Coupling Distance 0.05 um,5041,97,/home/david/QST_skola/fopra/experiment113/Plotter/Plots/mple 72  Diameter 100 um Coupling Distance 0.05 um_5041/mple 72  Diameter 100 um Coupling Distance 0.05 um_5041_ParamFile.txt,False,1586.04357027,0.000109445356805,189.019055731,1.30433100233e-05,0.00957854856765,0.000184364626039,165582.870836,3187.08245248,-0.000820399120263,-3.74565637013,0.00242773728398,0.812006511758,23.907593973,0.000145921967386,2495.95163653,48.0412256582,12.8037381896,0.0242359186828,2.36272312616,0.000563580024576
mple 72  Diameter 100 um Coupling Distance 0.05 um,5041,40,/home/david/QST_skola/fopra/experiment113/Plotter/Plots/mple 72  Diameter 100 um Coupling Distance 0.05 um_5041/mple 72  Diameter 100 um Coupling Distance 0.05 um_5041_ParamFile.txt,False,1588.01621992,0.000213986316474,188.784254367,2.54388127107e-05,0.0214497381203,0.000884088827053,74034.2940793,3051.45414119,-0.00123620859583,1.27979807223,-0.000740373898427,0.922300285494,0.986324826353,0.000193228308641,45.9830707872,1.8952948564,12.8037381896,0.0242359186828,2.34973706126,0.000594424525591
mple 72  Diameter 100 um Coupling Distance 0.05 um,5041,98,/home/david/QST_skola/fopra/experiment113/Plotter/Plots/mple 72  Diameter 100 um Coupling Distance 0.05 um_5041/mple 72  Diameter 100 um Coupling Distance 0.05 um_5041_ParamFile.txt,False,1588.01621992,0.000213986316474,188.784254367,2.54388127107e-05,0.0214497381203,0.000884088827053,74034.2940793,3051.45414119,-0.00123620859583,1.27979807223,-0.000740373898427,0.922300285494,0.984919098346,0.000219452507001,45.9175348819,1.8925999231,12.8037381896,0.0242359186828,2.34973706126,0.000594424525591
mple 72  Diameter 100 um Coupling Distance 0.05 um,5041,42,/home/david/QST_skola/fopra/experiment113/Plotter/Plots/mple 72  Diameter 100 um Coupling Distance 0.05 um_5041/mple 72  Diameter 100 um Coupling Distance 0.05 um_5041_ParamFile.txt,False,1589.98605812,0.000235089728404,188.550369023,2.78783922776e-05,0.0208310622507,0.000694259904833,76327.651417,2543.85625522,-0.00074688152316,-0.87443836773,0.000614363703991,0.855575061604,0.984919098346,0.000229995480848,47.2812709449,1.57583401202,12.8037381896,0.0242359186828,2.33676950433,0.000625225066464
mple 72  Diameter 100 um Coupling Distance 0.05 um,5041,100,/home/david/QST_skola/fopra/experiment113/Plotter/Plots/mple 72  Diameter 100 um Coupling Distance 0.05 um_5041/mple 72  Diameter 100 um Coupling Distance 0.05 um_5041_ParamFile.txt,False,1589.98605812,0.000235089728404,188.550369023,2.78783922776e-05,0.0208310622507,0.000694259904833,76327.651417,2543.85625522,-0.00074688152316,-0.87443836773,0.000614363703991,0.855575061604,0.987263513424,0.000227124907315,47.3938151373,1.57958384804,12.8037381896,0.0242359186828,2.33676950433,0.000625225066464
mple 72  Diameter 100 um Coupling Distance 0.05 um,5041,43,/home/david/QST_skola/fopra/experiment113/Plotter/Plots/mple 72  Diameter 100 um Coupling Distance 0.05 um_5041/mple 72  Diameter 100 um Coupling Distance 0.05 um_5041_ParamFile.txt,False,1591.96058515,0.000201348833838,188.316507831,2.38179949919e-05,0.0151563719974,0.000428762433164,105035.729225,2971.3822569,-0.000993254864153,-9.57037856551,0.00607423048537,0.884521259916,0.987263513424,0.000210292200916,65.1385116171,1.84277203207,12.8037381896,0.0242359186828,2.32377108057,0.000656098922244
mple 72  Diameter 100 um Coupling Distance 0.05 um,5041,101,/home/david/QST_skola/fopra/experiment113/Plotter/Plots/mple 72  Diameter 100 um Coupling Distance 0.05 um_5041/mple 72  Diameter 100 um Coupling Distance 0.05 um_5041_ParamFile.txt,False,1591.96058515,0.000201348833838,188.316507831,2.38179949919e-05,0.0151563719974,0.000428762433164,105035.729225,2971.3822569,-0.000993254864153,-9.57037856551,0.00607423048537,0.884521259916,1.98461818822,0.000194031100535,130.94282646,3.70429679163,12.8037381896,0.0242359186828,2.32377108057,0.000656098922244
mple 72  Diameter 100 um Coupling Distance 0.05 um,5041,45,/home/david/QST_skola/fopra/experiment113/Plotter/Plots/mple 72  Diameter 100 um Coupling Distance 0.05 um_5041/mple 72  Diameter 100 um Coupling Distance 0.05 um_5041_ParamFile.txt,False,1595.92982152,0.000170200508915,187.848145925,2.00333683876e-05,0.01372409263,0.000287499603162,116286.727622,2436.03631555,-0.00106442399269,-3.11767064106,0.00201470425028,0.832659440216,12.0490380404,0.000250376668225,877.947880798,18.3917289333,12.8037381896,0.0242359186828,2.29764137167,0.000718162206149
mple 72  Diameter 100 um Coupling Distance 0.05 um,5041,114,/home/david/QST_skola/fopra/experiment113/Plotter/Plots/mple 72  Diameter 100 um Coupling Distance 0.05 um_5041/mple 72  Diameter 100 um Coupling Distance 0.05 um_5041_ParamFile.txt,False,1616.05866123,0.000390225735449,185.508400897,4.47942602016e-05,0.0253571595585,0.00170266496782,63731.8488887,4279.42199866,-0.00127169707063,-4.49466194427,0.00283974938337,0.830384567253,11.0850976938,0.000330995703749,437.158494361,29.3540183636,12.8037381896,0.0242359186828,2.16513207464,0.00103289828502
mple 72  Diameter 100 um Coupling Distance 0.05 um,5041,57,/home/david/QST_skola/fopra/experiment113/Plotter/Plots/mple 72  Diameter 100 um Coupling Distance 0.05 um_5041/mple 72  Diameter 100 um Coupling Distance 0.05 um_5041_ParamFile.txt,False,1618.10001691,0.00032359258513,185.274368004,3.70517341785e-05,0.0215523717984,0.00128241545492,75077.5845945,4467.28813436,-0.0010358259061,-1.85543502499,0.00120799562197,0.811716552684,2.04135568335,0.000506940120486,94.716057353,5.63587129882,12.8037381896,0.0242359186828,2.15169371403,0.00106481707879
mple 73  Diameter 100 um Coupling Distance 0.05 um SECOND MEASUREMENT,5041,68,/home/david/QST_skola/fopra/experiment113/Plotter/Plots/mple 73  Diameter 100 um Coupling Distance 0.05 um SECOND MEASUREMENT_5041/mple 73  Diameter 100 um Coupling Distance 0.05 um SECOND MEASUREMENT_5041_ParamFile.txt,False,1523.96200669,0.000102470037939,196.719115492,1.32272426342e-05,0.00766983297045,0.000280952218401,198695.592533,7278.38112299,-0.000217966621137,13.9996802434,-0.00911618377459,0.859399860131,0.813840139708,0.00163585354067,106.109238994,3.89271507857,13.0735516039,0.559509563674,2.77594210748,0.00939903630705
mple 73  Diameter 100 um Coupling Distance 0.05 um SECOND MEASUREMENT,5041,4,/home/david/QST_skola/fopra/experiment113/Plotter/Plots/mple 73  Diameter 100 um Coupling Distance 0.05 um SECOND MEASUREMENT_5041/mple 73  Diameter 100 um Coupling Distance 0.05 um SECOND MEASUREMENT_5041_ParamFile.txt,False,1524.77584683,0.00163264101928,196.614117822,0.000210522926628,0.205394490488,0.00631364512468,7423.64531397,228.196296604,-0.00195842432679,-18.2650511052,0.0120501609494,0.877240528133,0.406920069854,0.00141483658086,1.9811635107,0.0612875543195,13.0735516039,0.559509563674,2.7704428838,0.00910526124804
mple 73  Diameter 100 um Coupling Distance 0.05 um SECOND MEASUREMENT,5041,69,/home/david/QST_skola/fopra/experiment113/Plotter/Plots/mple 73  Diameter 100 um Coupling Distance 0.05 um SECOND MEASUREMENT_5041/mple 73  Diameter 100 um Coupling Distance 0.05 um SECOND MEASUREMENT_5041_ParamFile.txt,False,1524.77584683,0.00163264101928,196.614117822,0.000210522926628,0.205394490488,0.00631364512468,7423.64531397,228.196296604,-0.00195842432679,-18.2650511052,0.0120501609494,0.877240528133,7.50774155467,0.00148389979027,36.5527893997,1.12362366999,13.0735516039,0.559509563674,2.7704428838,0.00910526124804
mple 73  Diameter 100 um Coupling Distance 0.05 um SECOND MEASUREMENT,5041,15,/home/david/QST_skola/fopra/experiment113/Plotter/Plots/mple 73  Diameter 100 um Coupling Distance 0.05 um SECOND MEASUREMENT_5041/mple 73  Diameter 100 um Coupling Distance 0.05 um SECOND MEASUREMENT_5041_ParamFile.txt,False,1539.79132994,0.000900713193371,194.696808698,0.000113889447805,0.147855898108,0.00318581938123,10414.1353145,224.391144084,-0.00153279532787,7.35831279277,-0.00469317453074,0.908291857002,7.50774155467,0.00112908917584,50.7774234965,1.09411692246,13.0735516039,0.559509563674,2.66898131141,0.00368506356878
mple 73  Diameter 100 um Coupling Distance 0.05 um SECOND MEASUREMENT,5041,80,/home/david/QST_skola/fopra/experiment113/Plotter/Plots/mple 73  Diameter 100 um Coupling Distance 0.05 um SECOND MEASUREMENT_5041/mple 73  Diameter 100 um Coupling Distance 0.05 um SECOND MEASUREMENT_5041_ParamFile.txt,False,1539.79132994,0.000900713193371,194.696808698,0.000113889447805,0.147855898108,0.00318581938123,10414.1353145,224.391144084,-0.00153279532787,7.35831279277,-0.00469317453074,0.908291857002,2.59826813524,0.00108667803426,17.5729759076,0.378712471955,13.0735516039,0.559509563674,2.66898131141,0.00368506356878
mple 73  Diameter 100 um Coupling Distance 0.05 um SECOND MEASUREMENT,5041,21,/home/david/QST_skola/fopra/experiment113/Plotter/Plots/mple 73  Diameter 100 um Coupling Distance 0.05 um SECOND MEASUREMENT_5041/mple 73  Diameter 100 um Coupling Distance 0.05 um SECOND MEASUREMENT_5041_ParamFile.txt,False,1544.98786621,0.00151315030001,194.041949815,0.000190043327199,0.204308782895,0.0058795157166,7562.02373836,217.61686803,-0.0016571337031,19.2766633332,-0.012396534813,0.906080419313,2.59826813524,0.00138565469616,12.7173589819,0.366037862652,13.0735516039,0.559509563674,2.63386763994,0.00180924954212
mple 73  Diameter 100 um Coupling Distance 0.05 um SECOND MEASUREMENT,5041,86,/home/david/QST_skola/fopra/experiment113/Plotter/Plots/mple 73  Diameter 100 um Coupling Distance 0.05 um SECOND MEASUREMENT_5041/mple 73  Diameter 100 um Coupling Distance 0.05 um SECOND MEASUREMENT_5041_ParamFile.txt,False,1544.98786621,0.00151315030001,194.041949815,0.000190043327199,0.204308782895,0.0058795157166,7562.02373836,217.61686803,-0.0016571337031,19.2766633332,-0.012396534813,0.906080419313,0.858900208817,0.00154151269098,4.20393189488,0.121214104726,13.0735516039,0.559509563674,2.63386763994,0.00180924954212
mple 73  Diameter 100 um Coupling Distance 0.05 um SECOND MEASUREMENT,5041,23,/home/david/QST_skola/fopra/experiment113/Plotter/Plots/mple 73  Diameter 100 um Coupling Distance 0.05 um SECOND MEASUREMENT_5041/mple 73  Diameter 100 um Coupling Distance 0.05 um SECOND MEASUREMENT_5041_ParamFile.txt,False,1546.70566663,0.00162362988844,193.826443174,0.000203466252887,0.1972505613,0.00623330037818,7841.32453889,247.793116119,-0.00152786341121,15.1588086497,-0.00972062134254,0.868614264824,0.858900208817,0.00159672679835,4.35436129134,0.137839749078,13.0735516039,0.559509563674,2.62226023909,0.00118916840525
mple 73  Diameter 100 um Coupling Distance 0.05 um SECOND MEASUREMENT,5041,88,/home/david/QST_skola/fopra/experiment113/Plotter/Plots/mple 73  Diameter 100 um Coupling Distance 0.05 um SECOND MEASUREMENT_5041/mple 73  Diameter 100 um Coupling Distance 0.05 um SECOND MEASUREMENT_5041_ParamFile.txt,False,1546.70566663,0.00162362988844,193.826443174,0.000203466252887,0.1972505613,0.00623330037818,7841.32453889,247.793116119,-0.00152786341121,15.1588086497,-0.00972062134254,0.868614264824,5.40315573979,0.00140875779857,27.392346588,0.865652978211,13.0735516039,0.559509563674,2.62226023909,0.00118916840525
mple 73  Diameter 100 um Coupling Distance 0.05 um SECOND MEASUREMENT,5041,29,/home/david/QST_skola/fopra/experiment113/Plotter/Plots/mple 73  Diameter 100 um Coupling Distance 0.05 um SECOND MEASUREMENT_5041/mple 73  Diameter 100 um Coupling Distance 0.05 um SECOND MEASUREMENT_5041_ParamFile.txt,False,1557.51197811,0.000172835460068,192.481638802,2.13594842702e-05,0.0139875558374,0.000557647825428,111349.830965,4439.23097224,-0.000712401488344,-1.96462832503,0.00133996157666,0.851259769685,5.40315573979,0.000825498380284,386.283050634,15.400223415,13.0735516039,0.559509563674,2.54924058687,0.00271162812434
mple 73  Diameter 100 um Coupling Distance 0.05 um SECOND MEASUREMENT,5041,94,/home/david/QST_skola/fopra/experiment113/Plotter/Plots/mple 73  Diameter 100 um Coupling Distance 0.05 um SECOND MEASUREMENT_5041/mple 73  Diameter 100 um Coupling Distance 0.05 um SECOND MEASUREMENT_5041_ParamFile.txt,False,1557.51197811,0.000172835460068,192.481638802,2.13594842702e-05,0.0139875558374,0.000557647825428,111349.830965,4439.23097224,-0.000712401488344,-1.96462832503,0.00133996157666,0.851259769685,6.68698653829,0.00016578719941,478.066834264,19.0592970769,13.0735516039,0.559509563674,2.54924058687,0.00271162812434
mple 73  Diameter 100 um Coupling Distance 0.05 um SECOND MEASUREMENT,5041,37,/home/david/QST_skola/fopra/experiment113/Plotter/Plots/mple 73  Diameter 100 um Coupling Distance 0.05 um SECOND MEASUREMENT_5041/mple 73  Diameter 100 um Coupling Distance 0.05 um SECOND MEASUREMENT_5041_ParamFile.txt,False,1570.88595118,0.000142566802525,190.84291751,1.73200763006e-05,0.0120278157426,0.000398660359265,130604.424345,4328.8663416,-0.000376498605053,-2.02112108167,0.00135931092981,0.831071086009,6.68698653829,0.000150704989801,555.960174432,18.4272305842,13.0735516039,0.559509563674,2.45887091128,0.00753928350541
mple 73  Diameter 100 um Coupling Distance 0.05 um SECOND MEASUREMENT,5041,102,/home/david/QST_skola/fopra/experiment113/Plotter/Plots/mple 73  Diameter 100 um Coupling Distance 0.05 um SECOND MEASUREMENT_5041/mple 73  Diameter 100 um Coupling Distance 0.05 um SECOND MEASUREMENT_5041_ParamFile.txt,False,1570.88595118,0.000142566802525,190.84291751,1.73200763006e-05,0.0120278157426,0.000398660359265,130604.424345,4328.8663416,-0.000376498605053,-2.02112108167,0.00135931092981,0.831071086009,5.83143274232,0.00013722831727,484.828905524,16.0695938905,13.0735516039,0.559509563674,2.45887091128,0.00753928350541
mple 73  Diameter 100 um Coupling Distance 0.05 um SECOND MEASUREMENT,5041,45,/home/david/QST_skola/fopra/experiment113/Plotter/Plots/mple 73  Diameter 100 um Coupling Distance 0.05 um SECOND MEASUREMENT_5041/mple 73  Diameter 100 um Coupling Distance 0.05 um SECOND MEASUREMENT_5041_ParamFile.txt,False,1582.54881667,0.00011979384248,189.436467831,1.43397297753e-05,0.00949751762091,0.000236542644527,166627.626274,4149.98328443,-0.000757338204683,-7.72346200203,0.00495537120848,0.883655373533,5.83143274232,0.00012587393224,613.995464402,15.2920132629,13.0735516039,0.559509563674,2.38006341225,0.0117492736851
mple 73  Diameter 100 um Coupling Distance 0.05 um SECOND MEASUREMENT,5041,110,/home/david/QST_skola/fopra/experiment113/Plotter/Plots/mple 73  Diameter 100 um Coupling Distance 0.05 um SECOND MEASUREMENT_5041/mple 73  Diameter 100 um Coupling Distance 0.05 um SECOND MEASUREMENT_5041_ParamFile.txt,False,1582.54881667,0.00011979384248,189.436467831,1.43397297753e-05,0.00949751762091,0.000236542644527,166627.626274,4149.98328443,-0.000757338204683,-7.72346200203,0.00495537120848,0.883655373533,1.96217958536,0.000220296689996,206.599204516,5.14555704703,13.0735516039,0.559509563674,2.38006341225,0.0117492736851
mple 73  Diameter 100 um Coupling Distance 0.05 um SECOND MEASUREMENT,5041,47,/home/david/QST_skola/fopra/experiment113/Plotter/Plots/mple 73  Diameter 100 um Coupling Distance 0.05 um SECOND MEASUREMENT_5041/mple 73  Diameter 100 um Coupling Distance 0.05 um SECOND MEASUREMENT_5041_ParamFile.txt,False,1586.47317584,0.000388678314811,188.967870725,4.62962214964e-05,0.0186414606159,0.00110928080186,85104.5531534,5064.24088273,-0.000207575055721,-20.7845861256,0.0131772311528,0.806250817985,1.96217958536,0.00034189291522,105.258897132,6.26357433955,13.0735516039,0.559509563674,2.3535460069,0.0131658649672
mple 73  Diameter 100 um Coupling Distance 0.05 um SECOND MEASUREMENT,5041,112,/home/david/QST_skola/fopra/experiment113/Plotter/Plots/mple 73  Diameter 100 um Coupling Distance 0.05 um SECOND MEASUREMENT_5041/mple 73  Diameter 100 um Coupling Distance 0.05 um SECOND MEASUREMENT_5041_ParamFile.txt,False,1586.47317584,0.000388678314811,188.967870725,4.62962214964e-05,0.0186414606159,0.00110928080186,85104.5531534,5064.24088273,-0.000207575055721,-20.7845861256,0.0131772311528,0.806250817985,2.95798697731,0.000340956393317,158.67785461,9.44231955052,13.0735516039,0.559509563674,2.3535460069,0.0131658649672
mple 73  Diameter 100 um Coupling Distance 0.05 um SECOND MEASUREMENT,5041,50,/home/david/QST_skola/fopra/experiment113/Plotter/Plots/mple 73  Diameter 100 um Coupling Distance 0.05 um SECOND MEASUREMENT_5041/mple 73  Diameter 100 um Coupling Distance 0.05 um SECOND MEASUREMENT_5041_ParamFile.txt,False,1592.38914979,0.000108593514364,188.265825624,1.28388513837e-05,0.00718398699297,0.000461304125225,221658.133757,14233.295744,-0.000426913099895,5.14598400814,-0.0031598194493,0.8356383969,2.95798697731,0.00021589840579,411.747262378,26.439473453,13.0735516039,0.559509563674,2.31357100142,0.0153013772292
mple 73  Diameter 100 um Coupling Distance 0.05 um SECOND MEASUREMENT,5041,115,/home/david/QST_skola/fopra/experiment113/Plotter/Plots/mple 73  Diameter 100 um Coupling Distance 0.05 um SECOND MEASUREMENT_5041/mple 73  Diameter 100 um Coupling Distance 0.05 um SECOND MEASUREMENT_5041_ParamFile.txt,False,1592.38914979,0.000108593514364,188.265825624,1.28388513837e-05,0.00718398699297,0.000461304125225,221658.133757,14233.295744,-0.000426913099895,5.14598400814,-0.0031598194493,0.8356383969,0.996109926373,0.00010859067846,138.656977991,8.90356958871,13.0735516039,0.559509563674,2.31357100142,0.0153013772292
mple 73  Diameter 100 um Coupling Distance 0.05 um SECOND MEASUREMENT,5041,51,/home/david/QST_skola/fopra/experiment113/Plotter/Plots/mple 73  Diameter 100 um Coupling Distance 0.05 um SECOND MEASUREMENT_5041/mple 73  Diameter 100 um Coupling Distance 0.05 um SECOND MEASUREMENT_5041_ParamFile.txt,False,1594.38136965,0.000108582170303,188.030582712,1.28054486479e-05,0.0100976315484,0.000184173957056,157896.56832,2879.92641184,-0.00102583587566,-1.25770352872,0.000866665188413,0.803024399597,0.996109926373,0.000108585006429,98.6478781286,1.79930258542,13.0735516039,0.559509563674,2.30010931275,0.0160205166231
mple 73  Diameter 100 um Coupling Distance 0.05 um SECOND MEASUREMENT,5041,116,/home/david/QST_skola/fopra/experiment113/Plotter/Plots/mple 73  Diameter 100 um Coupling Distance 0.05 um SECOND MEASUREMENT_5041/mple 73  Diameter 100 um Coupling Distance 0.05 um SECOND MEASUREMENT_5041_ParamFile.txt,False,1594.38136965,0.000108582170303,188.030582712,1.28054486479e-05,0.0100976315484,0.000184173957056,157896.56832,2879.92641184,-0.00102583587566,-1.25770352872,0.000866665188413,0.803024399597,0.993294384427,0.000141879682133,98.3690462132,1.79423976289,13.0735516039,0.559509563674,2.30010931275,0.0160205166231
mple 73  Diameter 100 um Coupling Distance 0.05 um SECOND MEASUREMENT,5041,52,/home/david/QST_skola/fopra/experiment113/Plotter/Plots/mple 73  Diameter 100 um Coupling Distance 0.05 um SECOND MEASUREMENT_5041/mple 73  Diameter 100 um Coupling Distance 0.05 um SECOND MEASUREMENT_5041_ParamFile.txt,False,1596.36795841,0.000212483208008,187.796589389,2.4996506323e-05,0.0133683109449,0.000572847257426,119414.334765,5117.03942629,-0.000898526770015,4.94391320536,-0.00302876599052,0.849917373718,0.993294384427,0.000191857648247,74.3021604243,3.18396403221,13.0735516039,0.559509563674,2.28668567405,0.0167376233426
mple 73  Diameter 100 um Coupling Distance 0.05 um SECOND MEASUREMENT,5041,117,/home/david/QST_skola/fopra/experiment113/Plotter/Plots/mple 73  Diameter 100 um Coupling Distance 0.05 um SECOND MEASUREMENT_5041/mple 73  Diameter 100 um Coupling Distance 0.05 um SECOND MEASUREMENT_5041_ParamFile.txt,False,1596.36795841,0.000212483208008,187.796589389,2.4996506323e-05,0.0133683109449,0.000572847257426,119414.334765,5117.03942629,-0.000898526770015,4.94391320536,-0.00302876599052,0.849917373718,0.994594265612,0.000212443304343,74.3993964319,3.18813796676,13.0735516039,0.559509563674,2.28668567405,0.0167376233426
mple 73  Diameter 100 um Coupling Distance 0.05 um SECOND MEASUREMENT,5041,53,/home/david/QST_skola/fopra/experiment113/Plotter/Plots/mple 73  Diameter 100 um Coupling Distance 0.05 um SECOND MEASUREMENT_5041/mple 73  Diameter 100 um Coupling Distance 0.05 um SECOND MEASUREMENT_5041_ParamFile.txt,False,1598.35714695,0.000212323548352,187.562872649,2.49155920728e-05,0.0168152109985,0.000593199168371,95054.2426789,3353.27922515,-0.000467983148758,-8.24333348622,0.00523588372159,0.80826117079,0.994594265612,0.000212363474519,59.1484856004,2.08665089793,13.0735516039,0.559509563674,2.27324446842,0.0174556685085
mple 73  Diameter 100 um Coupling Distance 0.05 um SECOND MEASUREMENT,5041,118,/home/david/QST_skola/fopra/experiment113/Plotter/Plots/mple 73  Diameter 100 um Coupling Distance 0.05 um SECOND MEASUREMENT_5041/mple 73  Diameter 100 um Coupling Distance 0.05 um SECOND MEASUREMENT_5041_ParamFile.txt,False,1598.35714695,0.000212323548352,187.562872649,2.49155920728e-05,0.0168152109985,0.000593199168371,95054.2426789,3353.27922515,-0.000467983148758,-8.24333348622,0.00523588372159,0.80826117079,10.0990801938,0.000208675971139,600.591939924,21.1874058814,13.0735516039,0.559509563674,2.27324446842,0.0174556685085
mple 73  Diameter 100 um Coupling Distance 0.05 um SECOND MEASUREMENT,5041,64,/home/david/QST_skola/fopra/experiment113/Plotter/Plots/mple 73  Diameter 100 um Coupling Distance 0.05 um SECOND MEASUREMENT_5041/mple 73  Diameter 100 um Coupling Distance 0.05 um SECOND MEASUREMENT_5041_ParamFile.txt,False,1618.55530733,0.000197329106236,185.222251375,2.25817067562e-05,0.0171467869971,0.000372681510998,94394.0872192,2051.63399187,-0.00142463891745,4.43644193362,-0.00266640325626,0.898828776113,20.1981603876,0.000289862148879,1177.95598622,25.6026107166,13.0735516039,0.559509563674,2.13676287156,0.0247466774798
mple 73  Diameter 100 um Coupling Distance 0.05 um,5041,65,/home/david/QST_skola/fopra/experiment113/Plotter/Plots/mple 73  Diameter 100 um Coupling Distance 0.05 um_5041/mple 73  Diameter 100 um Coupling Distance 0.05 um_5041_ParamFile.txt,False,1523.10548297,0.00157358770634,196.829741178,0.00020335351978,0.161225024383,0.00569924588148,9447.07863312,333.950788476,-0.00137179357358,16.4058740015,-0.0106966299296,0.830894067838,0.863574889709,0.00157826501323,5.35633282124,0.189597298738,13.1179983631,0.5726566095,2.78250095875,0.00993633737711
mple 73  Diameter 100 um Coupling Distance 0.05 um,5041,3,/home/david/QST_skola/fopra/experiment113/Plotter/Plots/mple 73  Diameter 100 um Coupling Distance 0.05 um_5041/mple 73  Diameter 100 um Coupling Distance 0.05 um_5041_ParamFile.txt,False,1523.96905786,0.000121417389364,196.718205303,1.56728975598e-05,0.00947967819319,0.000334924845119,160761.686927,5679.84292273,-0.000233503176956,10.7559823366,-0.0069882296377,0.841511769997,0.431787444855,0.000793789143422,45.5487450159,1.61145176381,13.1179983631,0.5726566095,2.7766409076,0.00961728455879
mple 73  Diameter 100 um Coupling Distance 0.05 um,5041,66,/home/david/QST_skola/fopra/experiment113/Plotter/Plots/mple 73  Diameter 100 um Coupling Distance 0.05 um_5041/mple 73  Diameter 100 um Coupling Distance 0.05 um_5041_ParamFile.txt,False,1523.96905786,0.000121417389364,196.718205303,1.56728975598e-05,0.00947967819319,0.000334924845119,160761.686927,5679.84292273,-0.000233503176956,10.7559823366,-0.0069882296377,0.841511769997,0.415674589394,0.000814189726841,43.8490190197,1.55160094849,13.1179983631,0.5726566095,2.7766409076,0.00961728455879
mple 73  Diameter 100 um Coupling Distance 0.05 um,5041,4,/home/david/QST_skola/fopra/experiment113/Plotter/Plots/mple 73  Diameter 100 um Coupling Distance 0.05 um_5041/mple 73  Diameter 100 um Coupling Distance 0.05 um_5041_ParamFile.txt,False,1524.80040704,0.00161474242462,196.610950925,0.000208208262627,0.19134909621,0.00611877197789,7968.68361149,254.814676292,-0.00183467080876,-6.61521581711,0.00440766893329,0.828006241336,0.415674589394,0.0013997251048,2.17233630901,0.0698489151195,13.1179983631,0.5726566095,2.77099953386,0.00931013771877
mple 73  Diameter 100 um Coupling Distance 0.05 um,5041,67,/home/david/QST_skola/fopra/experiment113/Plotter/Plots/mple 73  Diameter 100 um Coupling Distance 0.05 um_5041/mple 73  Diameter 100 um Coupling Distance 0.05 um_5041_ParamFile.txt,False,1524.80040704,0.00161474242462,196.610950925,0.000208208262627,0.19134909621,0.00611877197789,7968.68361149,254.814676292,-0.00183467080876,-6.61521581711,0.00440766893329,0.828006241336,6.66031006258,0.00157886911659,34.8071153431,1.11305806234,13.1179983631,0.5726566095,2.77099953386,0.00931013771877
mple 73  Diameter 100 um Coupling Distance 0.05 um,5041,13,/home/david/QST_skola/fopra/experiment113/Plotter/Plots/mple 73  Diameter 100 um Coupling Distance 0.05 um_5041/mple 73  Diameter 100 um Coupling Distance 0.05 um_5041_ParamFile.txt,False,1538.12102717,0.0014659916288,194.908237196,0.000185768115166,0.222193600984,0.0058160270651,6922.43620139,181.198181011,-0.00267390490299,13.4068905083,-0.00864192136137,0.892246772555,6.66031006258,0.00150455869485,29.9752559619,0.784646323615,13.1179983631,0.5726566095,2.68060839794,0.00438875632695
mple 73  Diameter 100 um Coupling Distance 0.05 um,5041,76,/home/david/QST_skola/fopra/experiment113/Plotter/Plots/mple 73  Diameter 100 um Coupling Distance 0.05 um_5041/mple 73  Diameter 100 um Coupling Distance 0.05 um_5041_ParamFile.txt,False,1538.12102717,0.0014659916288,194.908237196,0.000185768115166,0.222193600984,0.0058160270651,6922.43620139,181.198181011,-0.00267390490299,13.4068905083,-0.00864192136137,0.892246772555,0.307714085301,0.00127229426123,1.38489175178,0.0366996805989,13.1179983631,0.5726566095,2.68060839794,0.00438875632695
mple 73  Diameter 100 um Coupling Distance 0.05 um,5041,14,/home/david/QST_skola/fopra/experiment113/Plotter/Plots/mple 73  Diameter 100 um Coupling Distance 0.05 um_5041/mple 73  Diameter 100 um Coupling Distance 0.05 um_5041_ParamFile.txt,False,1538.73645534,0.000165940897751,194.830282314,2.10109481998e-05,0.0120004295845,0.000492179648248,128223.447711,5258.89268771,-0.000498788292555,-28.2365859418,0.0184245453,0.885728790328,0.307714085301,0.000746950567364,25.641922494,1.05350541156,13.1179983631,0.5726566095,2.67643222214,0.00416138277239
mple 73  Diameter 100 um Coupling Distance 0.05 um,5041,77,/home/david/QST_skola/fopra/experiment113/Plotter/Plots/mple 73  Diameter 100 um Coupling Distance 0.05 um_5041/mple 73  Diameter 100 um Coupling Distance 0.05 um_5041_ParamFile.txt,False,1538.73645534,0.000165940897751,194.830282314,2.10109481998e-05,0.0120004295845,0.000492179648248,128223.447711,5258.89268771,-0.000498788292555,-28.2365859418,0.0184245453,0.885728790328,0.535702416206,0.000618799843785,44.640269953,1.83157982209,13.1179983631,0.5726566095,2.67643222214,0.00416138277239
mple 73  Diameter 100 um Coupling Distance 0.05 um,5041,15,/home/david/QST_skola/fopra/experiment113/Plotter/Plots/mple 73  Diameter 100 um Coupling Distance 0.05 um_5041/mple 73  Diameter 100 um Coupling Distance 0.05 um_5041_ParamFile.txt,False,1539.80786017,0.00120376236942,194.694718578,0.000152204818414,0.150854380118,0.00428094332688,10207.2466107,289.661090691,-0.0014497267712,6.49686385198,-0.00413896925739,0.852225393357,0.535702416206,0.00104578533979,3.55112271706,0.101011872628,13.1179983631,0.5726566095,2.66916187745,0.0037655459603
mple 73  Diameter 100 um Coupling Distance 0.05 um,5041,78,/home/david/QST_skola/fopra/experiment113/Plotter/Plots/mple 73  Diameter 100 um Coupling Distance 0.05 um_5041/mple 73  Diameter 100 um Coupling Distance 0.05 um_5041_ParamFile.txt,False,1539.80786017,0.00120376236942,194.694718578,0.000152204818414,0.150854380118,0.00428094332688,10207.2466107,289.661090691,-0.0014497267712,6.49686385198,-0.00413896925739,0.852225393357,2.60578860737,0.00151082411906,17.273536276,0.490290451853,13.1179983631,0.5726566095,2.66916187745,0.0037655459603
mple 73  Diameter 100 um Coupling Distance 0.05 um,5041,21,/home/david/QST_skola/fopra/experiment113/Plotter/Plots/mple 73  Diameter 100 um Coupling Distance 0.05 um_5041/mple 73  Diameter 100 um Coupling Distance 0.05 um_5041_ParamFile.txt,False,1545.01943738,0.00218705888097,194.037984731,0.000274671300232,0.245381605199,0.00902593317829,6296.39469566,231.601866746,-0.00182261529963,26.9668835826,-0.0173780008498,0.893468230905,2.60578860737,0.00198738040448,10.6193314909,0.390697492278,13.1179983631,0.5726566095,2.63379712867,0.00184009812937
mple 73  Diameter 100 um Coupling Distance 0.05 um,5041,84,/home/david/QST_skola/fopra/experiment113/Plotter/Plots/mple 73  Diameter 100 um Coupling Distance 0.05 um_5041/mple 73  Diameter 100 um Coupling Distance 0.05 um_5041_ParamFile.txt,False,1545.01943738,0.00218705888097,194.037984731,0.000274671300232,0.245381605199,0.00902593317829,6296.39469566,231.601866746,-0.00182261529963,26.9668835826,-0.0173780008498,0.893468230905,0.855108789841,0.00214414231423,3.48481211193,0.128480200231,13.1179983631,0.5726566095,2.63379712867,0.00184009812937
mple 73  Diameter 100 um Coupling Distance 0.05 um,5041,23,/home/david/QST_skola/fopra/experiment113/Plotter/Plots/mple 73  Diameter 100 um Coupling Distance 0.05 um_5041/mple 73  Diameter 100 um Coupling Distance 0.05 um_5041_ParamFile.txt,False,1546.72965496,0.00200990184045,193.823437107,0.000251864365381,0.222903542407,0.00802935095271,6939.00885675,249.954472725,-0.00160778104717,14.1042433605,-0.00904396617038,0.839371988885,0.855108789841,0.00205562294534,3.8362279065,0.138494594754,13.1179983631,0.5726566095,2.62219192499,0.00120824819345
mple 73  Diameter 100 um Coupling Distance 0.05 um,5041,86,/home/david/QST_skola/fopra/experiment113/Plotter/Plots/mple 73  Diameter 100 um Coupling Distance 0.05 um_5041/mple 73  Diameter 100 um Coupling Distance 0.05 um_5041_ParamFile.txt,False,1546.72965496,0.00200990184045,193.823437107,0.000251864365381,0.222903542407,0.00802935095271,6939.00885675,249.954472725,-0.00160778104717,14.1042433605,-0.00904396617038,0.839371988885,5.39149512888,0.00174249773692,24.1875704202,0.871311000139,13.1179983631,0.5726566095,2.62219192499,0.00120824819345
mple 73  Diameter 100 um Coupling Distance 0.05 um,5041,29,/home/david/QST_skola/fopra/experiment113/Plotter/Plots/mple 73  Diameter 100 um Coupling Distance 0.05 um_5041/mple 73  Diameter 100 um Coupling Distance 0.05 um_5041_ParamFile.txt,False,1557.51264522,0.000161484451232,192.481556358,1.99566781022e-05,0.0135979792587,0.000510549208286,114540.007423,4300.5147305,-0.000634765389862,-1.88751951908,0.001285473012,0.859462221333,5.39149512888,0.00101463504427,396.492377751,14.8868746242,13.1179983631,0.5726566095,2.54902065151,0.00277559092996
mple 73  Diameter 100 um Coupling Distance 0.05 um,5041,92,/home/david/QST_skola/fopra/experiment113/Plotter/Plots/mple 73  Diameter 100 um Coupling Distance 0.05 um_5041/mple 73  Diameter 100 um Coupling Distance 0.05 um_5041_ParamFile.txt,False,1557.51264522,0.000161484451232,192.481556358,1.99566781022e-05,0.0135979792587,0.000510549208286,114540.007423,4300.5147305,-0.000634765389862,-1.88751951908,0.001285473012,0.859462221333,1.89516171732,0.000153246481722,139.370834539,5.23282414983,13.1179983631,0.5726566095,2.54902065151,0.00277559092996
mple 73  Diameter 100 um Coupling Distance 0.05 um,5041,32,/home/david/QST_skola/fopra/experiment113/Plotter/Plots/mple 73  Diameter 100 um Coupling Distance 0.05 um_5041/mple 73  Diameter 100 um Coupling Distance 0.05 um_5041_ParamFile.txt,False,1561.30296866,0.000125324589254,192.014275268,1.54128382908e-05,0.0118371636791,0.000208116612891,131898.401592,2318.98868087,-0.00106638975026,-15.4256833198,0.00995263845229,0.89406152175,1.89516171732,0.000135273783496,160.102687493,2.81488915188,13.1179983631,0.5726566095,2.5233002543,0.00417594819899
mple 73  Diameter 100 um Coupling Distance 0.05 um,5041,95,/home/david/QST_skola/fopra/experiment113/Plotter/Plots/mple 73  Diameter 100 um Coupling Distance 0.05 um_5041/mple 73  Diameter 100 um Coupling Distance 0.05 um_5041_ParamFile.txt,False,1561.30296866,0.000125324589254,192.014275268,1.54128382908e-05,0.0118371636791,0.000208116612891,131898.401592,2318.98868087,-0.00106638975026,-15.4256833198,0.00995263845229,0.89406152175,2.87002187911,0.000129126440795,242.458578501,4.26283058249,13.1179983631,0.5726566095,2.5233002543,0.00417594819899
mple 73  Diameter 100 um Coupling Distance 0.05 um,5041,35,/home/david/QST_skola/fopra/experiment113/Plotter/Plots/mple 73  Diameter 100 um Coupling Distance 0.05 um_5041/mple 73  Diameter 100 um Coupling Distance 0.05 um_5041_ParamFile.txt,False,1567.04301242,0.000139913519126,191.310931241,1.70812067219e-05,0.0106593173566,0.000296781455913,147011.573067,4093.1616192,-0.000761475088991,-10.447236034,0.00673620218158,0.881556910334,2.87002187911,0.000136412637954,269.250063873,7.49659098449,13.1179983631,0.5726566095,2.4843494344,0.00629664110026
mple 73  Diameter 100 um Coupling Distance 0.05 um,5041,98,/home/david/QST_skola/fopra/experiment113/Plotter/Plots/mple 73  Diameter 100 um Coupling Distance 0.05 um_5041/mple 73  Diameter 100 um Coupling Distance 0.05 um_5041_ParamFile.txt,False,1567.04301242,0.000139913519126,191.310931241,1.70812067219e-05,0.0106593173566,0.000296781455913,147011.573067,4093.1616192,-0.000761475088991,-10.447236034,0.00673620218158,0.881556910334,1.92235045916,0.000147529474536,180.344612591,5.02125400934,13.1179983631,0.5726566095,2.4843494344,0.00629664110026
mple 73  Diameter 100 um Coupling Distance 0.05 um,5041,37,/home/david/QST_skola/fopra/experiment113/Plotter/Plots/mple 73  Diameter 100 um Coupling Distance 0.05 um_5041/mple 73  Diameter 100 um Coupling Distance 0.05 um_5041_ParamFile.txt,False,1570.88771333,0.000168322324498,190.842703432,2.04490029316e-05,0.0131085623364,0.000470234344632,119836.765697,4298.82099461,-0.000374008127676,-0.410193940687,0.000329961038355,0.803000291212,1.92235045916,0.000161688750079,146.648458453,5.26063267185,13.1179983631,0.5726566095,2.45826004216,0.00771708845021
mple 73  Diameter 100 um Coupling Distance 0.05 um,5041,100,/home/david/QST_skola/fopra/experiment113/Plotter/Plots/mple 73  Diameter 100 um Coupling Distance 0.05 um_5041/mple 73  Diameter 100 um Coupling Distance 0.05 um_5041_ParamFile.txt,False,1570.88771333,0.000168322324498,190.842703432,2.04490029316e-05,0.0131085623364,0.000470234344632,119836.765697,4298.82099461,-0.000374008127676,-0.410193940687,0.000329961038355,0.803000291212,0.964253800851,0.000172172999634,73.5590811645,2.63876647427,13.1179983631,0.5726566095,2.45826004216,0.00771708845021
mple 73  Diameter 100 um Coupling Distance 0.05 um,5041,38,/home/david/QST_skola/fopra/experiment113/Plotter/Plots/mple 73  Diameter 100 um Coupling Distance 0.05 um_5041/mple 73  Diameter 100 um Coupling Distance 0.05 um_5041_ParamFile.txt,False,1572.81622094,0.000183240149634,190.608701773,2.22067693412e-05,0.0226292080448,0.000549925460701,69503.8119682,1689.05229657,-0.000943556794135,-4.77865124828,0.00311126658588,0.921940886722,0.964253800851,0.000179626878722,42.6110272592,1.03554561931,13.1179983631,0.5726566095,2.44517356487,0.00842958691769
