Repository: dafi24/fopra113

# FoPra 113 silicon-chip ring-resonator analysis

This repository contains measurement data and Python scripts for the FoPra 113 experiment, **Trapping light on a silicon chip**. The analysis scripts load Artiq/HDF5 wavelength scans, optionally calibrate the measured spectrum using a calibration-mirror scan, detect suitable resonance dips, and fit the dips with single- or double-Lorentzian models.

The current analysis scripts live in `Plotter/`:

```text
Plotter/
├── dips_fitting_automatic.py   # batch runner for all wavelength scans
├── plotter.py                  # single-measurement calibrated plotting and dip fitting

File: Plotter/ResonatorParameters/coupling_loss_summary.csv
structure,measurement,param_file,coupling_distance_um,n_clean_resonances,n_fsr_pairs,mean_Q,std_Q,sem_Q,mean_finesse,std_finesse,sem_finesse,mean_FSR_nm,std_FSR_nm,sem_FSR_nm,mean_FWHM_nm,std_FWHM_nm,sem_FWHM_nm,ng_fit,sigma_ng_fit,mean_ng_pair,std_ng_pair,sem_ng_pair,mean_neff_estimated,std_neff_estimated,sem_neff_estimated,ra_product,sigma_ra_product,weakest_coupled_reference_structure,a_from_weakest_ring,sigma_a_from_weakest_ring,alpha_db_per_cm,sigma_alpha_db_per_cm,self_coupling_r,sigma_self_coupling_r,cross_coupling_k,sigma_cross_coupling_k,r_clipped_to_one
mple 72  Diameter 100 um Coupling Distance 0.05 um,5041,/home/david/QST_skola/fopra/experiment113/Plotter/Plots/mple 72  Diameter 100 um Coupling Distance 0.05 um_5041/mple 72  Diameter 100 um Coupling Distance 0.05 um_5041_ParamFile.txt,0.05,18,17,112841.981514,47732.0792127,11250.5589638,480.637917953,907.428248593,213.88288934,5.33991722765,11.4712131944,2.78217786203,0.0162710916005,0.00614868681687,0.0014492593812,1.78532087127,1.03552888003e-05,9.08726913086,5.99479104927,1.80749750973,2.60921064348,0.0176265270124,0.00415461225973,0.993485028706,0.00288967412296,mple 88  Diameter 100 um Coupling Distance 0.15 um,0.997545532566,0.000647637840268,2.13454398256,0.563915192075,0.995929505244,0.00296806932502,0.0901355678127,0.0327949097801,False
mple 73  Diameter 100 um Coupling Distance 0.05 um SECOND MEASUREMENT,5041,/home/david/QST_skola/fopra/experiment113/Plotter/Plots/mple 73  Diameter 100 um Coupling Distance 0.05 um SECOND MEASUREMENT_5041/mple 73  Diameter 100 um Coupling Distance 0.05 um SECOND MEASUREMENT_5041_ParamFile.txt,0.05,26,25,97499.6679261,70834.7465394,13891.8367248,230.198119573,281.959189605,55.2967465321,3.78373202575,5.77373911858,1.15474782372,0.0668336563905,0.0840000086004,0.0164737570383,3.48594198114,4.00095987919e-05,8.08671584448,7.88869790074,2.18793113675,2.58872523796,0.0157939418941,0.00309744684288,0.986445464443,0.0032337681369,mple 88  Diameter 100 um Coupling Distance 0.15 um,0.997545532566,0.000647637840268,2.13454398256,0.563915192075,0.988872620085,0.00330468653646,0.148764717745,0.0219669964989,False
mple 73  Diameter 100 um Coupling Distance 0.05 um,5041,/home/david/QST_skola/fopra/experiment113/Plotter/Plots/mple 73  Diameter 100 um Coupling Distance 0.05 um_5041/mple 73  Diameter 100 um Coupling Distance 0.05 um_5041_ParamFile.txt,0.05,32,31,85109.1171997,62692.2567376,11082.5299668,167.834302865,215.563806417,38.106657324,3.07910070328,4.90692741567,0.881310180514,0.0784493671207,0.0934173762254,0.0165140150524,3.77574499629,4.50441127724e-05,11.7248015792,11.0826792235,2.68794453256,2.59317590297,0.0203537683124,0.0035980718991,0.981455951682,0.00417100837688,mple 88  Diameter 100 um Coupling Distance 0.15 um,0.997545532566,0.000647637840268,2.13454398256,0.563915192075,0.983870830595,0.00422978045287,0.178880375403,0.0232644726847,False
mple 76 Diameter 100 um Coupling Distance 0.09 SECOND MEASUREMENT,5039,/home/david/QST_skola/fopra/experiment113/Plotter/Plots/mple 76 Diameter 100 um Coupling Distance 0.09 SECOND MEASUREMENT_5039/mple 76 Diameter 100 um Coupling Distance 0.09 SECOND MEASUREMENT_5039_ParamFile.txt,0.09,24,23,243054.417372,46718.5450668,9536.38307824,342.015554494,201.623479805,41.1562204739,2.13842425794,2.64121961074,0.55073235953,0.006601427231,0.00117825532112,0.000240510360289,6.23887155499,6.52317207595e-05,7.98661805903,4.3410199487,1.25314451797,2.59352882153,0.03264885299,0.00666441920939,0.990856564399,0.0010952161734,mple 88  Diameter 100 um Coupling Distance 0.15 um,0.997545532566,0.000647637840268,2.13454398256,0.563915192075,0.993294573583,0.00127329340337,0.115610942784,0.0109397553353,False
mple 76 Diameter 100 um Coupling Distance 0.09,5039,/home/david/QST_skola/fopra/experiment113/Plotter/Plots/mple 76 Diameter 100 um Coupling Distance 0.09_5039/mple 76 Diameter 100 um Coupling Distance 0.09_5039_ParamFile.txt,0.09,50,49,192644.143641,56743.1268005,8024.68994927,221.630479509,140.175035701,19.8237436594,1.77736386659,2.19432702958,0.313475289939,0.00898852793587,0.00294174710001,0.000416025864591,9.08623275228,4.02691953895,9.08623275228,4.02691953895,0.805383907791,2.4963767567,0.112699701373,0.0159381446156,0.985925195563,0.00124999891297,mple 88  Diameter 100 um Coupling Distance 0.15 um,0.997545532566,0.000647637840268,2.13454398256,0.563915192075,0.98835107108,0.00140781187859,0.152191196508,0.0091425286745,False
mple 81  Diameter 100 um Coupling Distance 0.11 um,5040,/home/david/QST_skola/fopra/experiment113/Plotter/Plots/mple 81  Diameter 100 um Coupling Distance 0.11 um_5040/mple 81  Diameter 100 um Coupling Distance 0.11 um_5040_ParamFile.txt,0.11,36,35,291130.751424,115450.292738,19241.7154564,369.35930302,339.166898037,56.5278163396,1.82695501631,2.4091495327,0.407220595567,0.00739527452437,0.00572810033034,0.00095468338839,9.21668807362,4.2025459331,9.21668807362,4.2025459331,0.990549575849,2.57388812169,0.0840952958441,0.0140158826407,0.991530575787,0.00129067284066,mple 88  Diameter 100 um Coupling Distance 0.15 um,0.997545532566,0.000647637840268,2.13454398256,0.563915192075,0.993970243379,0.00144584841844,0.109650149459,0.0131065056587,False
mple 84  Diameter 100 um Coupling Distance 0.13 um,5040,/home/david/QST_skola/fopra/experiment113/Plotter/Plots/mple 84  Diameter 100 um Coupling Distance 0.13 um_5040/mple 84  Diameter 100 um Coupling Distance 0.13 um_5040_ParamFile.txt,0.13,8,7,560166.53268,54143.0587983,19142.4620152,593.259789356,336.264319465,118.887390282,1.57499051567,1.26746084124,0.479055168919,0.00276021443919,0.000268849991987,9.5052826228e-05,11.5114959835,2.86872078443,11.5114959835,2.86872078443,1.28293093649,2.69479759694,0.0218754118986,0.00773412604738,0.994718527012,0.00105558820107,mple 88  Diameter 100 um Coupling Distance 0.15 um,0.997545532566,0.000647637840268,2.13454398256,0.563915192075,0.99716603858,0.00124051288578,0.0752322504131,0.0164423809381,False
mple 86  Diameter 100 um Coupling Distance 0.14 um,5040,/home/david/QST_skola/fopra/experiment113/Plotter/Plots/mple 86  Diameter 100 um Coupling Distance 0.14 um_5040/mple 86  Diameter 100 um Coupling Distance 0.14 um_5040_ParamFile.txt,0.14,22,21,376744.929752,93620.1967928,19959.8930216,593.935515077,554.863563833,118.297309289,2.5144205425,3.50816979393,0.765545411021,0.00451880492805,0.00149214493945,0.000318126369996,10.4910852616,4.07477730798,10.4910852616,4.07477730798,1.05210297689,2.46729333676,0.0757366149397,0.0161471005595,0.994724519899,0.00104796664766,mple 88  Diameter 100 um Coupling Distance 0.15 um,0.997545532566,0.000647637840268,2.13454398256,0.563915192075,0.997172046213,0.00123400402016,0.0751525798046,0.0163735472157,False
mple 88  Diameter 100 um Coupling Distance 0.15 um,5041,/home/david/QST_skola/fopra/experiment113/Plotter/Plots/mple 88  Diameter 100 um Coupling Distance 0.15 um_5041/mple 88  Diameter 100 um Coupling Distance 0.15 um_5041_ParamFile.txt,0.15,10,9,451136.175917,60076.2511639,18997.7786962,1278.37704134,1067.99171847,337.728635256,4.75049913257,6.23364330814,2.07788110271,0.0034633942791,0.00039692432085,0.00012551849126,3.9679797188,1.91595223213e-05,7.80987742162,5.03782862185,1.90412024017,2.60774614118,0.0120728250573,0.00381776249737,0.997545532566,0.000647637840268,mple 88  Diameter 100 um Coupling Distance 0.15 um,0.997545532566,0.000647637840268,2.13454398256,0.563915192075,1,0.000918151790883,0,,False

File: Plotter/ResonatorParameters/all_clean_resonances.csv (part 2 of 3)
structure,measurement,fit_index,param_file,is_double_resonance,resonance_wavelength_nm,sigma_resonance_wavelength_nm,resonance_frequency_thz,sigma_resonance_frequency_thz,fwhm_nm,sigma_fwhm_nm,Q,sigma_Q,amplitude,background_b,background_c,R2,local_fsr_nm,sigma_local_fsr_nm,finesse,sigma_finesse,ng_fit,sigma_ng_fit,neff_estimated,sigma_neff_estimated
mple 73  Diameter 100 um Coupling Distance 0.05 um,5041,101,/home/david/QST_skola/fopra/experiment113/Plotter/Plots/mple 73  Diameter 100 um Coupling Distance 0.05 um_5041/mple 73  Diameter 100 um Coupling Distance 0.05 um_5041_ParamFile.txt,False,1572.81622094,0.000183240149634,190.608701773,2.22067693412e-05,0.0226292080448,0.000549925460701,69503.8119682,1689.05229657,-0.000943556794135,-4.77865124828,0.00311126658588,0.921940886722,4.86694380793,0.000169995499689,215.073536745,5.22663169263,13.1179983631,0.5726566095,2.44517356487,0.00842958691769
mple 73  Diameter 100 um Coupling Distance 0.05 um,5041,44,/home/david/QST_skola/fopra/experiment113/Plotter/Plots/mple 73  Diameter 100 um Coupling Distance 0.05 um_5041/mple 73  Diameter 100 um Coupling Distance 0.05 um_5041_ParamFile.txt,False,1582.55010855,0.000121913995689,189.436313189,1.45934954884e-05,0.00856103888484,0.000204335887222,184854.914204,4412.13892489,-0.000711367609297,-4.18985227072,0.00271877326775,0.824221524314,4.86694380793,0.00013979093271,568.499205926,13.5690160156,13.1179983631,0.5726566095,2.37912129777,0.0120258289044
mple 73  Diameter 100 um Coupling Distance 0.05 um,5041,107,/home/david/QST_skola/fopra/experiment113/Plotter/Plots/mple 73  Diameter 100 um Coupling Distance 0.05 um_5041/mple 73  Diameter 100 um Coupling Distance 0.05 um_5041_ParamFile.txt,False,1582.55010855,0.000121913995689,189.436313189,1.45934954884e-05,0.00856103888484,0.000204335887222,184854.914204,4412.13892489,-0.000711367609297,-4.18985227072,0.00271877326775,0.824221524314,6.91457668422,0.000133960017186,807.679625947,19.2777990552,13.1179983631,0.5726566095,2.37912129777,0.0120258289044
mple 73  Diameter 100 um Coupling Distance 0.05 um,5041,51,/home/david/QST_skola/fopra/experiment113/Plotter/Plots/mple 73  Diameter 100 um Coupling Distance 0.05 um_5041/mple 73  Diameter 100 um Coupling Distance 0.05 um_5041_ParamFile.txt,False,1596.37926192,0.000164900205528,187.795259655,1.93985712876e-05,0.0121572943754,0.000440460600081,131310.406133,4757.39572447,-0.000847989056564,8.99157847129,-0.00556180293172,0.881724239929,6.91457668422,0.000155273352265,568.759501144,20.6062460577,13.1179983631,0.5726566095,2.28527935422,0.0171350908916
mple 73  Diameter 100 um Coupling Distance 0.05 um,5041,114,/home/david/QST_skola/fopra/experiment113/Plotter/Plots/mple 73  Diameter 100 um Coupling Distance 0.05 um_5041/mple 73  Diameter 100 um Coupling Distance 0.05 um_5041_ParamFile.txt,False,1596.37926192,0.000164900205528,187.795259655,1.93985712876e-05,0.0121572943754,0.000440460600081,131310.406133,4757.39572447,-0.000847989056564,8.99157847129,-0.00556180293172,0.881724239929,0.988500854681,0.000192763218931,81.3092801866,2.94589009685,13.1179983631,0.5726566095,2.28527935422,0.0171350908916
mple 73  Diameter 100 um Coupling Distance 0.05 um,5041,52,/home/david/QST_skola/fopra/experiment113/Plotter/Plots/mple 73  Diameter 100 um Coupling Distance 0.05 um_5041/mple 73  Diameter 100 um Coupling Distance 0.05 um_5041_ParamFile.txt,False,1598.35626363,0.000258948645373,187.562976304,3.03869542362e-05,0.017537142433,0.000726169747386,91141.2032911,3773.93208864,-0.000364314590993,-16.3853675224,0.0103285025909,0.800715873481,10.0656036379,0.000247554591242,573.959165601,23.7662354289,13.1179983631,0.5726566095,2.27186380536,0.0178655057922
mple 73  Diameter 100 um Coupling Distance 0.05 um,5041,124,/home/david/QST_skola/fopra/experiment113/Plotter/Plots/mple 73  Diameter 100 um Coupling Distance 0.05 um_5041/mple 73  Diameter 100 um Coupling Distance 0.05 um_5041_ParamFile.txt,False,1616.5104692,0.000289537947282,185.456552069,3.32176688114e-05,0.0205100426729,0.000889296450785,78815.5585524,3417.36960794,-0.000874182091279,-13.1879670766,0.00822704416473,0.817400535908,10.1006705731,0.000259599774439,492.47438117,21.3532367144,13.1179983631,0.5726566095,2.14867289927,0.0245726837327
mple 73  Diameter 100 um Coupling Distance 0.05 um,5041,62,/home/david/QST_skola/fopra/experiment113/Plotter/Plots/mple 73  Diameter 100 um Coupling Distance 0.05 um_5041/mple 73  Diameter 100 um Coupling Distance 0.05 um_5041_ParamFile.txt,False,1618.55760478,0.000186679738541,185.221988464,2.13629668024e-05,0.0176817451095,0.000377203563288,91538.3405173,1952.78169701,-0.00149346392405,3.66362437907,-0.00218575569611,0.911486645105,2.04713557982,0.000344501883446,115.776783747,2.46993573797,13.1179983631,0.5726566095,2.13478143561,0.0253290100039
mple 76 Diameter 100 um Coupling Distance 0.09 SECOND MEASUREMENT,5039,63,/home/david/QST_skola/fopra/experiment113/Plotter/Plots/mple 76 Diameter 100 um Coupling Distance 0.09 SECOND MEASUREMENT_5039/mple 76 Diameter 100 um Coupling Distance 0.09 SECOND MEASUREMENT_5039_ParamFile.txt,False,1530.77964121,7.55955287363e-05,195.84298741,9.67144700908e-06,0.00578131076936,0.000254802522174,264780.722275,11669.80959,-0.000307200894104,6.0237127764,-0.00385571625739,0.851426693479,3.67670012934,0.000100268306738,635.963067204,28.0291150258,12.7766372042,0.0400766530823,2.726192657,0.000496959775099
mple 76 Diameter 100 um Coupling Distance 0.09 SECOND MEASUREMENT,5039,8,/home/david/QST_skola/fopra/experiment113/Plotter/Plots/mple 76 Diameter 100 um Coupling Distance 0.09 SECOND MEASUREMENT_5039/mple 76 Diameter 100 um Coupling Distance 0.09 SECOND MEASUREMENT_5039_ParamFile.txt,False,1534.45634134,6.58714609771e-05,195.373729394,8.3870440918e-06,0.00440814670992,0.000249194795605,348095.569933,19678.0211977,-0.000308168790072,19.1593165342,-0.0124072253192,0.893103689563,1.83835006467,6.84321417148e-05,417.034682747,23.5751897332,12.7766372042,0.0400766530823,2.70205301615,0.000401895365053
mple 76 Diameter 100 um Coupling Distance 0.09 SECOND MEASUREMENT,5039,66,/home/david/QST_skola/fopra/experiment113/Plotter/Plots/mple 76 Diameter 100 um Coupling Distance 0.09 SECOND MEASUREMENT_5039/mple 76 Diameter 100 um Coupling Distance 0.09 SECOND MEASUREMENT_5039_ParamFile.txt,False,1534.45634134,6.58714609771e-05,195.373729394,8.3870440918e-06,0.00440814670992,0.000249194795605,348095.569933,19678.0211977,-0.000308168790072,19.1593165342,-0.0124072253192,0.893103689563,0.926806110248,7.5293878965e-05,210.248472031,11.8854662887,12.7766372042,0.0400766530823,2.70205301615,0.000401895365053
mple 76 Diameter 100 um Coupling Distance 0.09 SECOND MEASUREMENT,5039,10,/home/david/QST_skola/fopra/experiment113/Plotter/Plots/mple 76 Diameter 100 um Coupling Distance 0.09 SECOND MEASUREMENT_5039/mple 76 Diameter 100 um Coupling Distance 0.09 SECOND MEASUREMENT_5039_ParamFile.txt,False,1536.30995356,9.82828811374e-05,195.138004089,1.24836301535e-05,0.00711741572006,0.000315573804213,215852.215746,9570.51091996,-0.000324732427098,-6.39956584599,0.0042367326103,0.836388502705,0.926806110248,9.12655788691e-05,130.216661033,5.77359396422,12.7766372042,0.0400766530823,2.68988299093,0.000353968543176
mple 76 Diameter 100 um Coupling Distance 0.09 SECOND MEASUREMENT,5039,68,/home/david/QST_skola/fopra/experiment113/Plotter/Plots/mple 76 Diameter 100 um Coupling Distance 0.09 SECOND MEASUREMENT_5039/mple 76 Diameter 100 um Coupling Distance 0.09 SECOND MEASUREMENT_5039_ParamFile.txt,False,1536.30995356,9.82828811374e-05,195.138004089,1.24836301535e-05,0.00711741572006,0.000315573804213,215852.215746,9570.51091996,-0.000324732427098,-6.39956584599,0.0042367326103,0.836388502705,2.78016767795,9.83896314332e-05,390.614766272,17.3191832385,12.7766372042,0.0400766530823,2.68988299093,0.000353968543176
mple 76 Diameter 100 um Coupling Distance 0.09 SECOND MEASUREMENT,5039,13,/home/david/QST_skola/fopra/experiment113/Plotter/Plots/mple 76 Diameter 100 um Coupling Distance 0.09 SECOND MEASUREMENT_5039/mple 76 Diameter 100 um Coupling Distance 0.09 SECOND MEASUREMENT_5039_ParamFile.txt,False,1541.87028891,9.87091896444e-05,194.434292012,1.24475136084e-05,0.00731853505101,0.000370003029354,210680.180961,10651.3536708,-0.000378543054971,13.8206489386,-0.00889267523579,0.875962395155,2.78016767795,9.86027853124e-05,379.880352909,19.2056080861,12.7766372042,0.0400766530823,2.65337620664,0.000210201039253
mple 76 Diameter 100 um Coupling Distance 0.09 SECOND MEASUREMENT,5039,71,/home/david/QST_skola/fopra/experiment113/Plotter/Plots/mple 76 Diameter 100 um Coupling Distance 0.09 SECOND MEASUREMENT_5039/mple 76 Diameter 100 um Coupling Distance 0.09 SECOND MEASUREMENT_5039_ParamFile.txt,False,1541.87028891,9.87091896444e-05,194.434292012,1.24475136084e-05,0.00731853505101,0.000370003029354,210680.180961,10651.3536708,-0.000378543054971,13.8206489386,-0.00889267523579,0.875962395155,0.933266681495,9.39606912599e-05,127.520969018,6.44708784896,12.7766372042,0.0400766530823,2.65337620664,0.000210201039253
mple 76 Diameter 100 um Coupling Distance 0.09 SECOND MEASUREMENT,5039,14,/home/david/QST_skola/fopra/experiment113/Plotter/Plots/mple 76 Diameter 100 um Coupling Distance 0.09 SECOND MEASUREMENT_5039/mple 76 Diameter 100 um Coupling Distance 0.09 SECOND MEASUREMENT_5039_ParamFile.txt,False,1543.73682228,7.79995746617e-05,194.199201362,9.81220042647e-06,0.00549066884711,0.000154089533174,281156.424702,7890.34331478,-0.00042764688369,-10.7027797306,0.00700835167375,0.881085577134,0.933266681495,8.36589879548e-05,169.973223205,4.77013437809,12.7766372042,0.0400766530823,2.64112134673,0.00016194012954
mple 76 Diameter 100 um Coupling Distance 0.09 SECOND MEASUREMENT,5039,72,/home/david/QST_skola/fopra/experiment113/Plotter/Plots/mple 76 Diameter 100 um Coupling Distance 0.09 SECOND MEASUREMENT_5039/mple 76 Diameter 100 um Coupling Distance 0.09 SECOND MEASUREMENT_5039_ParamFile.txt,False,1543.73682228,7.79995746617e-05,194.199201362,9.81220042647e-06,0.00549066884711,0.000154089533174,281156.424702,7890.34331478,-0.00042764688369,-10.7027797306,0.00700835167375,0.881085577134,3.74753958978,7.92168810009e-05,682.528794602,19.1544192704,12.7766372042,0.0400766530823,2.64112134673,0.00016194012954
mple 76 Diameter 100 um Coupling Distance 0.09 SECOND MEASUREMENT,5039,19,/home/david/QST_skola/fopra/experiment113/Plotter/Plots/mple 76 Diameter 100 um Coupling Distance 0.09 SECOND MEASUREMENT_5039/mple 76 Diameter 100 um Coupling Distance 0.09 SECOND MEASUREMENT_5039_ParamFile.txt,False,1551.23190146,8.27614402958e-05,193.260890083,1.03108694458e-05,0.00696970419784,0.000280513757609,222567.824605,8957.8172948,-0.00034770106218,4.1294016372,-0.00258925297743,0.874064208756,3.74753958978,8.1597030655e-05,537.689905253,21.6407229835,12.7766372042,0.0400766530823,2.59191186181,3.18519273007e-05
mple 76 Diameter 100 um Coupling Distance 0.09 SECOND MEASUREMENT,5039,77,/home/david/QST_skola/fopra/experiment113/Plotter/Plots/mple 76 Diameter 100 um Coupling Distance 0.09 SECOND MEASUREMENT_5039/mple 76 Diameter 100 um Coupling Distance 0.09 SECOND MEASUREMENT_5039_ParamFile.txt,False,1551.23190146,8.27614402958e-05,193.260890083,1.03108694458e-05,0.00696970419784,0.000280513757609,222567.824605,8957.8172948,-0.00034770106218,4.1294016372,-0.00258925297743,0.874064208756,0.940932354884,8.69611736298e-05,135.003197865,5.43356691927,12.7766372042,0.0400766530823,2.59191186181,3.18519273007e-05
mple 76 Diameter 100 um Coupling Distance 0.09 SECOND MEASUREMENT,5039,20,/home/david/QST_skola/fopra/experiment113/Plotter/Plots/mple 76 Diameter 100 um Coupling Distance 0.09 SECOND MEASUREMENT_5039/mple 76 Diameter 100 um Coupling Distance 0.09 SECOND MEASUREMENT_5039_ParamFile.txt,False,1553.11376617,9.84916995325e-05,193.026721243,1.22409125748e-05,0.00581494926135,0.000338244412243,267089.822518,15536.1011719,-0.000341250546659,2.6245116454,-0.00162485318748,0.819585439796,0.940932354884,9.48041410359e-05,161.81265091,9.41234474243,12.7766372042,0.0400766530823,2.57955634283,8.05092428627e-05
mple 76 Diameter 100 um Coupling Distance 0.09 SECOND MEASUREMENT,5039,78,/home/david/QST_skola/fopra/experiment113/Plotter/Plots/mple 76 Diameter 100 um Coupling Distance 0.09 SECOND MEASUREMENT_5039/mple 76 Diameter 100 um Coupling Distance 0.09 SECOND MEASUREMENT_5039_ParamFile.txt,False,1553.11376617,9.84916995325e-05,193.026721243,1.22409125748e-05,0.00581494926135,0.000338244412243,267089.822518,15536.1011719,-0.000341250546659,2.6245116454,-0.00162485318748,0.819585439796,0.942588292785,9.54488144375e-05,162.097423455,9.4289095811,12.7766372042,0.0400766530823,2.57955634283,8.05092428627e-05
mple 76 Diameter 100 um Coupling Distance 0.09 SECOND MEASUREMENT,5039,21,/home/david/QST_skola/fopra/experiment113/Plotter/Plots/mple 76 Diameter 100 um Coupling Distance 0.09 SECOND MEASUREMENT_5039/mple 76 Diameter 100 um Coupling Distance 0.09 SECOND MEASUREMENT_5039_ParamFile.txt,False,1554.99894275,8.56741505922e-05,192.792708572,1.06220982492e-05,0.00525075910544,0.000349983981949,296147.454402,19739.4059133,-0.00030157554058,-0.30398422196,0.000262853599235,0.826531484873,0.942588292785,8.90516635385e-05,179.514670899,11.965378946,12.7766372042,0.0400766530823,2.56717907949,0.000129252189972
mple 76 Diameter 100 um Coupling Distance 0.09 SECOND MEASUREMENT,5039,79,/home/david/QST_skola/fopra/experiment113/Plotter/Plots/mple 76 Diameter 100 um Coupling Distance 0.09 SECOND MEASUREMENT_5039/mple 76 Diameter 100 um Coupling Distance 0.09 SECOND MEASUREMENT_5039_ParamFile.txt,False,1554.99894275,8.56741505922e-05,192.792708572,1.06220982492e-05,0.00525075910544,0.000349983981949,296147.454402,19739.4059133,-0.00030157554058,-0.30398422196,0.000262853599235,0.826531484873,1.90090664944,9.8652924685e-05,362.025111278,24.1304211205,12.7766372042,0.0400766530823,2.56717907949,0.000129252189972
mple 76 Diameter 100 um Coupling Distance 0.09 SECOND MEASUREMENT,5039,23,/home/david/QST_skola/fopra/experiment113/Plotter/Plots/mple 76 Diameter 100 um Coupling Distance 0.09 SECOND MEASUREMENT_5039/mple 76 Diameter 100 um Coupling Distance 0.09 SECOND MEASUREMENT_5039_ParamFile.txt,False,1558.80075605,0.000130036217864,192.32249974,1.60436735608e-05,0.00841138383071,0.00049375574219,185320.369088,10878.4711557,-0.000410648048166,16.9442333031,-0.0108046659333,0.854222951178,1.90090664944,0.000120486839478,225.992142042,13.2659482813,12.7766372042,0.0400766530823,2.54221799906,0.00022755151427
mple 76 Diameter 100 um Coupling Distance 0.09 SECOND MEASUREMENT,5039,81,/home/david/QST_skola/fopra/experiment113/Plotter/Plots/mple 76 Diameter 100 um Coupling Distance 0.09 SECOND MEASUREMENT_5039/mple 76 Diameter 100 um Coupling Distance 0.09 SECOND MEASUREMENT_5039_ParamFile.txt,False,1558.80075605,0.000130036217864,192.32249974,1.60436735608e-05,0.00841138383071,0.00049375574219,185320.369088,10878.4711557,-0.000410648048166,16.9442333031,-0.0108046659333,0.854222951178,0.950341628176,0.000135128728949,112.98279181,6.6322102292,12.7766372042,0.0400766530823,2.54221799906,0.00022755151427
mple 76 Diameter 100 um Coupling Distance 0.09 SECOND MEASUREMENT,5039,25,/home/david/QST_skola/fopra/experiment113/Plotter/Plots/mple 76 Diameter 100 um Coupling Distance 0.09 SECOND MEASUREMENT_5039/mple 76 Diameter 100 um Coupling Distance 0.09 SECOND MEASUREMENT_5039_ParamFile.txt,False,1560.70143931,0.000149368134755,192.088281877,1.83839571424e-05,0.00698443893484,0.000385710832109,223454.088992,12340.0982395,-0.000420026972747,-15.4118265417,0.00993688599257,0.802966113872,0.950341628176,0.000144777360969,136.065564756,7.5141557375,12.7766372042,0.0400766530823,2.52973892555,0.000276695400389
mple 76 Diameter 100 um Coupling Distance 0.09 SECOND MEASUREMENT,5039,83,/home/david/QST_skola/fopra/experiment113/Plotter/Plots/mple 76 Diameter 100 um Coupling Distance 0.09 SECOND MEASUREMENT_5039/mple 76 Diameter 100 um Coupling Distance 0.09 SECOND MEASUREMENT_5039_ParamFile.txt,False,1560.70143931,0.000149368134755,192.088281877,1.83839571424e-05,0.00698443893484,0.000385710832109,223454.088992,12340.0982395,-0.000420026972747,-15.4118265417,0.00993688599257,0.802966113872,3.82669853744,0.000143737019461,547.889182387,30.2568099307,12.7766372042,0.0400766530823,2.52973892555,0.000276695400389
mple 76 Diameter 100 um Coupling Distance 0.09 SECOND MEASUREMENT,5039,30,/home/david/QST_skola/fopra/experiment113/Plotter/Plots/mple 76 Diameter 100 um Coupling Distance 0.09 SECOND MEASUREMENT_5039/mple 76 Diameter 100 um Coupling Distance 0.09 SECOND MEASUREMENT_5039_ParamFile.txt,False,1568.35483638,0.000125334767778,191.150912437,1.527578751e-05,0.00668922753876,0.000340699206868,234459.782882,11941.6272817,-0.000417317244326,-12.9616218379,0.00832920353778,0.820128708062,3.82669853744,0.000131754745382,572.068824879,29.1369127921,12.7766372042,0.0400766530823,2.47948999303,0.000474580909725
mple 76 Diameter 100 um Coupling Distance 0.09 SECOND MEASUREMENT,5039,88,/home/david/QST_skola/fopra/experiment113/Plotter/Plots/mple 76 Diameter 100 um Coupling Distance 0.09 SECOND MEASUREMENT_5039/mple 76 Diameter 100 um Coupling Distance 0.09 SECOND MEASUREMENT_5039_ParamFile.txt,False,1568.35483638,0.000125334767778,191.150912437,1.527578751e-05,0.00668922753876,0.000340699206868,234459.782882,11941.6272817,-0.000417317244326,-12.9616218379,0.00832920353778,0.820128708062,2.88793023698,0.000136563564321,431.728509795,21.9890298861,12.7766372042,0.0400766530823,2.47948999303,0.000474580909725
mple 76 Diameter 100 um Coupling Distance 0.09 SECOND MEASUREMENT,5039,34,/home/david/QST_skola/fopra/experiment113/Plotter/Plots/mple 76 Diameter 100 um Coupling Distance 0.09 SECOND MEASUREMENT_5039/mple 76 Diameter 100 um Coupling Distance 0.09 SECOND MEASUREMENT_5039_ParamFile.txt,False,1574.13069686,0.000165746844189,190.449534209,2.00532327686e-05,0.00817905209396,0.000420165180749,192458.817816,9886.78064957,-0.000466747547933,15.6334441083,-0.00987376559182,0.806585145188,2.88793023698,0.000156624433829,353.088622472,18.1384866919,12.7766372042,0.0400766530823,2.44156816297,0.000623921010672
mple 76 Diameter 100 um Coupling Distance 0.09 SECOND MEASUREMENT,5039,92,/home/david/QST_skola/fopra/experiment113/Plotter/Plots/mple 76 Diameter 100 um Coupling Distance 0.09 SECOND MEASUREMENT_5039/mple 76 Diameter 100 um Coupling Distance 0.09 SECOND MEASUREMENT_5039_ParamFile.txt,False,1574.13069686,0.000165746844189,190.449534209,2.00532327686e-05,0.00817905209396,0.000420165180749,192458.817816,9886.78064957,-0.000466747547933,15.6334441083,-0.00987376559182,0.806585145188,2.9163511424,0.000157625451064,356.563463455,18.3169923936,12.7766372042,0.0400766530823,2.44156816297,0.000623921010672
mple 76 Diameter 100 um Coupling Distance 0.09 SECOND MEASUREMENT,5039,37,/home/david/QST_skola/fopra/experiment113/Plotter/Plots/mple 76 Diameter 100 um Coupling Distance 0.09 SECOND MEASUREMENT_5039/mple 76 Diameter 100 um Coupling Distance 0.09 SECOND MEASUREMENT_5039_ParamFile.txt,False,1579.96339914,0.000130257753001,189.746457521,1.5643366935e-05,0.00738438019266,0.000546847210068,213960.191366,15844.7331613,-0.000385054256515,-1.98665300501,0.00131913552473,0.800684445139,5.83270228479,0.000210805831455,789.870257573,58.4935210325,12.7766372042,0.0400766530823,2.40327313389,0.000774730808091
mple 76 Diameter 100 um Coupling Distance 0.09,5039,61,/home/david/QST_skola/fopra/experiment113/Plotter/Plots/mple 76 Diameter 100 um Coupling Distance 0.09_5039/mple 76 Diameter 100 um Coupling Distance 0.09_5039_ParamFile.txt,False,1530.78112758,7.15046014613e-05,195.842797248,9.14804926318e-06,0.0055823866249,0.000245726765617,274216.250224,12070.513344,-0.000309890012502,-4.32294936422,0.00290568201062,0.857086189109,3.67152181389,9.43259546457e-05,657.697515525,28.9506839333,12.7967390615,0.0480859930403,2.72643214652,0.00059623133246
mple 76 Diameter 100 um Coupling Distance 0.09,5039,9,/home/david/QST_skola/fopra/experiment113/Plotter/Plots/mple 76 Diameter 100 um Coupling Distance 0.09_5039/mple 76 Diameter 100 um Coupling Distance 0.09_5039_ParamFile.txt,False,1534.4526494,6.15181086322e-05,195.37419947,7.83279381846e-06,0.00498447999267,0.000242736245026,307846.084577,14991.6145167,-0.000357896126352,12.6545420053,-0.00816307584275,0.906464736788,1.83576090695,6.41606209041e-05,368.29537076,17.9354031943,12.7967390615,0.0480859930403,2.70227888852,0.00048232889866
mple 76 Diameter 100 um Coupling Distance 0.09,5039,63,/home/david/QST_skola/fopra/experiment113/Plotter/Plots/mple 76 Diameter 100 um Coupling Distance 0.09_5039/mple 76 Diameter 100 um Coupling Distance 0.09_5039_ParamFile.txt,False,1534.4526494,6.15181086322e-05,195.37419947,7.83279381846e-06,0.00498447999267,0.000242736245026,307846.084577,14991.6145167,-0.000357896126352,12.6545420053,-0.00816307584275,0.906464736788,0.928754224012,6.38038776072e-05,186.329210946,9.07394514051,12.7967390615,0.0480859930403,2.70227888852,0.00048232889866
mple 76 Diameter 100 um Coupling Distance 0.09,5039,10,/home/david/QST_skola/fopra/experiment113/Plotter/Plots/mple 76 Diameter 100 um Coupling Distance 0.09_5039/mple 76 Diameter 100 um Coupling Distance 0.09_5039_ParamFile.txt,False,1536.31015784,7.02161386136e-05,195.137978142,8.91866479695e-06,0.00661182132196,0.000230549140375,232358.087588,8102.14837096,-0.000320205074459,-6.90295868375,0.00456709644438,0.898480736545,0.928754224012,6.8145792341e-05,140.468742089,4.89804818655,12.7967390615,0.0480859930403,2.69005919242,0.00042470300298
mple 76 Diameter 100 um Coupling Distance 0.09,5039,64,/home/david/QST_skola/fopra/experiment113/Plotter/Plots/mple 76 Diameter 100 um Coupling Distance 0.09_5039/mple 76 Diameter 100 um Coupling Distance 0.09_5039_ParamFile.txt,False,1536.31015784,7.02161386136e-05,195.137978142,8.91866479695e-06,0.00661182132196,0.000230549140375,232358.087588,8102.14837096,-0.000320205074459,-6.90295868375,0.00456709644438,0.898480736545,2.77838659257,7.34206907639e-05,420.215014484,14.6525795943,12.7967390615,0.0480859930403,2.69005919242,0.00042470300298
mple 76 Diameter 100 um Coupling Distance 0.09,5039,13,/home/david/QST_skola/fopra/experiment113/Plotter/Plots/mple 76 Diameter 100 um Coupling Distance 0.09_5039/mple 76 Diameter 100 um Coupling Distance 0.09_5039_ParamFile.txt,False,1541.86693103,8.22889601561e-05,194.434715452,1.03769204922e-05,0.0070001496661,0.000301896311752,220261.995039,9499.26602908,-0.00038987234295,13.357077907,-0.00858560695733,0.897431061913,2.77838659257,7.94429433816e-05,396.903884217,17.1173261739,12.7967390615,0.0480859930403,2.65350373036,0.000252313998653
mple 76 Diameter 100 um Coupling Distance 0.09,5039,67,/home/david/QST_skola/fopra/experiment113/Plotter/Plots/mple 76 Diameter 100 um Coupling Distance 0.09_5039/mple 76 Diameter 100 um Coupling Distance 0.09_5039_ParamFile.txt,False,1541.86693103,8.22889601561e-05,194.434715452,1.03769204922e-05,0.0070001496661,0.000301896311752,220261.995039,9499.26602908,-0.00038987234295,13.357077907,-0.00858560695733,0.897431061913,0.934128963775,7.77986625123e-05,133.444141673,5.75507256813,12.7967390615,0.0480859930403,2.65350373036,0.000252313998653
mple 76 Diameter 100 um Coupling Distance 0.09,5039,15,/home/david/QST_skola/fopra/experiment113/Plotter/Plots/mple 76 Diameter 100 um Coupling Distance 0.09_5039/mple 76 Diameter 100 um Coupling Distance 0.09_5039_ParamFile.txt,False,1543.73518896,6.24188165865e-05,194.199406831,7.85218685363e-06,0.00564898225488,0.000120547934949,273276.692916,5831.65949446,-0.000476753572761,-19.2221386852,0.0125326573389,0.937281135493,0.934128963775,6.79334213693e-05,165.362346991,3.52881356383,12.7967390615,0.0480859930403,2.64121331837,0.00019435461949
mple 76 Diameter 100 um Coupling Distance 0.09,5039,69,/home/david/QST_skola/fopra/experiment113/Plotter/Plots/mple 76 Diameter 100 um Coupling Distance 0.09_5039/mple 76 Diameter 100 um Coupling Distance 0.09_5039_ParamFile.txt,False,1543.73518896,6.24188165865e-05,194.199406831,7.85218685363e-06,0.00564898225488,0.000120547934949,273276.692916,5831.65949446,-0.000476753572761,-19.2221386852,0.0125326573389,0.937281135493,2.80891458055,7.12679979247e-05,497.24259235,10.6110459086,12.7967390615,0.0480859930403,2.64121331837,0.00019435461949
mple 76 Diameter 100 um Coupling Distance 0.09,5039,18,/home/david/QST_skola/fopra/experiment113/Plotter/Plots/mple 76 Diameter 100 um Coupling Distance 0.09_5039/mple 76 Diameter 100 um Coupling Distance 0.09_5039_ParamFile.txt,False,1549.35301812,9.28880192523e-05,193.495255435,1.16005783071e-05,0.00707189241836,0.00015270820115,219086.055961,4730.87478198,-0.000641470429034,12.4251277761,-0.00794613867226,0.841554291451,2.80891458055,8.62853710456e-05,397.194189954,8.57689399669,12.7967390615,0.0480859930403,2.60425619705,2.00714621081e-05
mple 76 Diameter 100 um Coupling Distance 0.09,5039,72,/home/david/QST_skola/fopra/experiment113/Plotter/Plots/mple 76 Diameter 100 um Coupling Distance 0.09_5039/mple 76 Diameter 100 um Coupling Distance 0.09_5039_ParamFile.txt,False,1549.35301812,9.28880192523e-05,193.495255435,1.16005783071e-05,0.00707189241836,0.00015270820115,219086.055961,4730.87478198,-0.000641470429034,12.4251277761,-0.00794613867226,0.841554291451,0.93883983766,8.78259815846e-05,132.756521468,2.86672910479,12.7967390615,0.0480859930403,2.60425619705,2.00714621081e-05
mple 76 Diameter 100 um Coupling Distance 0.09,5039,19,/home/david/QST_skola/fopra/experiment113/Plotter/Plots/mple 76 Diameter 100 um Coupling Distance 0.09_5039/mple 76 Diameter 100 um Coupling Distance 0.09_5039_ParamFile.txt,False,1551.23069779,7.04915583838e-05,193.261040042,8.78223458753e-06,0.00662970480058,0.000236944103349,233981.865627,8362.45730669,-0.000370339377355,-8.35303970326,0.00546608648239,0.903865055204,0.93883983766,7.67061984632e-05,141.611107267,5.06116117114,12.7967390615,0.0480859930403,2.5919038037,3.81802100205e-05
mple 76 Diameter 100 um Coupling Distance 0.09,5039,73,/home/david/QST_skola/fopra/experiment113/Plotter/Plots/mple 76 Diameter 100 um Coupling Distance 0.09_5039/mple 76 Diameter 100 um Coupling Distance 0.09_5039_ParamFile.txt,False,1551.23069779,7.04915583838e-05,193.261040042,8.78223458753e-06,0.00662970480058,0.000236944103349,233981.865627,8362.45730669,-0.000370339377355,-8.35303970326,0.00546608648239,0.903865055204,0.940764696948,7.3470127514e-05,141.901445878,5.07153668826,12.7967390615,0.0480859930403,2.5919038037,3.81802100205e-05
mple 76 Diameter 100 um Coupling Distance 0.09,5039,20,/home/david/QST_skola/fopra/experiment113/Plotter/Plots/mple 76 Diameter 100 um Coupling Distance 0.09_5039/mple 76 Diameter 100 um Coupling Distance 0.09_5039_ParamFile.txt,False,1553.11222719,8.17573185568e-05,193.026912513,1.01611219718e-05,0.00605525553238,0.000339290050889,256489.95635,14371.7288027,-0.000357434969117,18.2146108349,-0.0116581691576,0.906546917969,0.940764696948,7.90914616381e-05,155.363335522,8.70537883471,12.7967390615,0.0480859930403,2.57952608482,9.65513128205e-05
mple 76 Diameter 100 um Coupling Distance 0.09,5039,74,/home/david/QST_skola/fopra/experiment113/Plotter/Plots/mple 76 Diameter 100 um Coupling Distance 0.09_5039/mple 76 Diameter 100 um Coupling Distance 0.09_5039_ParamFile.txt,False,1553.11222719,8.17573185568e-05,193.026912513,1.01611219718e-05,0.00605525553238,0.000339290050889,256489.95635,14371.7288027,-0.000357434969117,18.2146108349,-0.0116581691576,0.906546917969,0.944191479546,7.84678106401e-05,155.929254265,8.73708838916,12.7967390615,0.0480859930403,2.57952608482,9.65513128205e-05
mple 76 Diameter 100 um Coupling Distance 0.09,5039,21,/home/david/QST_skola/fopra/experiment113/Plotter/Plots/mple 76 Diameter 100 um Coupling Distance 0.09_5039/mple 76 Diameter 100 um Coupling Distance 0.09_5039_ParamFile.txt,False,1555.00061015,6.76462254215e-05,192.792501845,8.38693242579e-06,0.00557050989647,0.000283825545944,279148.702551,14223.0306334,-0.000353484156006,-10.1737403164,0.0066184817013,0.90204154657,0.944191479546,7.14358008616e-05,169.498214184,8.63618898613,12.7967390615,0.0480859930403,2.56710327948,0.00015513503529
mple 76 Diameter 100 um Coupling Distance 0.09,5039,75,/home/david/QST_skola/fopra/experiment113/Plotter/Plots/mple 76 Diameter 100 um Coupling Distance 0.09_5039/mple 76 Diameter 100 um Coupling Distance 0.09_5039_ParamFile.txt,False,1555.00061015,6.76462254215e-05,192.792501845,8.38693242579e-06,0.00557050989647,0.000283825545944,279148.702551,14223.0306334,-0.000353484156006,-10.1737403164,0.0066184817013,0.90204154657,2.84886906414,7.67705327595e-05,511.419801254,26.0575831112,12.7967390615,0.0480859930403,2.56710327948,0.00015513503529
mple 76 Diameter 100 um Coupling Distance 0.09,5039,24,/home/david/QST_skola/fopra/experiment113/Plotter/Plots/mple 76 Diameter 100 um Coupling Distance 0.09_5039/mple 76 Diameter 100 um Coupling Distance 0.09_5039_ParamFile.txt,False,1560.69834827,9.92311612316e-05,192.088662317,1.22132384148e-05,0.00688740026539,0.000274953274646,226601.952571,9046.22157851,-0.000437455116111,-8.19020204097,0.00531390365772,0.876381557485,2.84886906414,9.23532374796e-05,413.634891885,16.51280616,12.7967390615,0.0480859930403,2.52962047371,0.000331897226246
mple 76 Diameter 100 um Coupling Distance 0.09,5039,78,/home/david/QST_skola/fopra/experiment113/Plotter/Plots/mple 76 Diameter 100 um Coupling Distance 0.09_5039/mple 76 Diameter 100 um Coupling Distance 0.09_5039_ParamFile.txt,False,1560.69834827,9.92311612316e-05,192.088662317,1.22132384148e-05,0.00688740026539,0.000274953274646,226601.952571,9046.22157851,-0.000437455116111,-8.19020204097,0.00531390365772,0.876381557485,0.951863419772,9.39342828499e-05,138.203586708,5.51726970568,12.7967390615,0.0480859930403,2.52962047371,0.000331897226246
mple 76 Diameter 100 um Coupling Distance 0.09,5039,25,/home/david/QST_skola/fopra/experiment113/Plotter/Plots/mple 76 Diameter 100 um Coupling Distance 0.09_5039/mple 76 Diameter 100 um Coupling Distance 0.09_5039_ParamFile.txt,False,1562.60207511,7.58559681239e-05,191.854639626,9.3135159998e-06,0.00718373878838,0.000198643695724,217519.333754,6014.81284626,-0.000541284847085,5.45861173906,-0.00341589212664,0.92629470783,0.951863419772,8.23243692041e-05,132.502509879,3.66395797152,12.7967390615,0.0480859930403,2.51709672802,0.000390956965315
mple 76 Diameter 100 um Coupling Distance 0.09,5039,79,/home/david/QST_skola/fopra/experiment113/Plotter/Plots/mple 76 Diameter 100 um Coupling Distance 0.09_5039/mple 76 Diameter 100 um Coupling Distance 0.09_5039_ParamFile.txt,False,1562.60207511,7.58559681239e-05,191.854639626,9.3135159998e-06,0.00718373878838,0.000198643695724,217519.333754,6014.81284626,-0.000541284847085,5.45861173906,-0.00341589212664,0.92629470783,2.87525313966,8.48352876859e-05,400.244667068,11.0675133747,12.7967390615,0.0480859930403,2.51709672802,0.000390956965315
mple 76 Diameter 100 um Coupling Distance 0.09,5039,28,/home/david/QST_skola/fopra/experiment113/Plotter/Plots/mple 76 Diameter 100 um Coupling Distance 0.09_5039/mple 76 Diameter 100 um Coupling Distance 0.09_5039_ParamFile.txt,False,1568.35258139,0.000107357908171,191.151187276,1.30848074941e-05,0.00744200998423,0.000345044615027,210743.143951,9770.98755962,-0.000465265421447,-1.09213308869,0.000763409200151,0.86383140772,2.87525313966,0.000100413257642,386.354378152,17.913108928,12.7967390615,0.0480859930403,2.47926678479,0.000569356194299
mple 76 Diameter 100 um Coupling Distance 0.09,5039,82,/home/david/QST_skola/fopra/experiment113/Plotter/Plots/mple 76 Diameter 100 um Coupling Distance 0.09_5039/mple 76 Diameter 100 um Coupling Distance 0.09_5039_ParamFile.txt,False,1568.35258139,0.000107357908171,191.151187276,1.30848074941e-05,0.00744200998423,0.000345044615027,210743.143951,9770.98755962,-0.000465265421447,-1.09213308869,0.000763409200151,0.86383140772,0.960072747436,9.93460356042e-05,129.007183472,5.98136053471,12.7967390615,0.0480859930403,2.47926678479,0.000569356194299
mple 76 Diameter 100 um Coupling Distance 0.09,5039,29,/home/david/QST_skola/fopra/experiment113/Plotter/Plots/mple 76 Diameter 100 um Coupling Distance 0.09_5039/mple 76 Diameter 100 um Coupling Distance 0.09_5039_ParamFile.txt,False,1570.27272689,7.00098408815e-05,190.917445655,8.51196086067e-06,0.0080006406316,0.000131572475792,196268.373896,3227.68101486,-0.000778955567887,10.0254207867,-0.00631425819649,0.871440769214,0.960072747436,8.09781666681e-05,119.999483997,1.97344657672,12.7967390615,0.0480859930403,2.46663502829,0.000628925292946
mple 76 Diameter 100 um Coupling Distance 0.09,5039,83,/home/david/QST_skola/fopra/experiment113/Plotter/Plots/mple 76 Diameter 100 um Coupling Distance 0.09_5039/mple 76 Diameter 100 um Coupling Distance 0.09_5039_ParamFile.txt,False,1570.27272689,7.00098408815e-05,190.917445655,8.51196086067e-06,0.0080006406316,0.000131572475792,196268.373896,3227.68101486,-0.000778955567887,10.0254207867,-0.00631425819649,0.871440769214,1.93005719727,8.08864260044e-05,241.237831587,3.96722753626,12.7967390615,0.0480859930403,2.46663502829,0.000628925292946
mple 76 Diameter 100 um Coupling Distance 0.09,5039,31,/home/david/QST_skola/fopra/experiment113/Plotter/Plots/mple 76 Diameter 100 um Coupling Distance 0.09_5039/mple 76 Diameter 100 um Coupling Distance 0.09_5039_ParamFile.txt,False,1574.13284128,0.000107080914202,190.449274761,1.29553757571e-05,0.00784986211595,0.000179276361819,200529.998875,4579.73504542,-0.000649209142468,2.90560250458,-0.00177448773528,0.848634697625,1.93005719727,9.91215722978e-05,245.871477583,5.61526492742,12.7967390615,0.0480859930403,2.44124110621,0.000748678476115
mple 76 Diameter 100 um Coupling Distance 0.09,5039,85,/home/david/QST_skola/fopra/experiment113/Plotter/Plots/mple 76 Diameter 100 um Coupling Distance 0.09_5039/mple 76 Diameter 100 um Coupling Distance 0.09_5039_ParamFile.txt,False,1574.13284128,0.000107080914202,190.449274761,1.29553757571e-05,0.00784986211595,0.000179276361819,200529.998875,4579.73504542,-0.000649209142468,2.90560250458,-0.00177448773528,0.848634697625,2.91337178071,0.000107303021731,371.136682107,8.47608781492,12.7967390615,0.0480859930403,2.44124110621,0.000748678476115
mple 76 Diameter 100 um Coupling Distance 0.09,5039,34,/home/david/QST_skola/fopra/experiment113/Plotter/Plots/mple 76 Diameter 100 um Coupling Distance 0.09_5039/mple 76 Diameter 100 um Coupling Distance 0.09_5039_ParamFile.txt,False,1579.95958484,0.000107966602853,189.746915602,1.29663632386e-05,0.00872593526035,0.000352339241617,181064.784198,7311.10498127,-0.000401426084389,-9.20378295817,0.00589374979154,0.868933201049,2.91337178071,0.00010774586324,333.875016693,13.4813422298,12.7967390615,0.0480859930403,2.40290963287,0.000929442831174
mple 76 Diameter 100 um Coupling Distance 0.09,5039,88,/home/david/QST_skola/fopra/experiment113/Plotter/Plots/mple 76 Diameter 100 um Coupling Distance 0.09_5039/mple 76 Diameter 100 um Coupling Distance 0.09_5039_ParamFile.txt,False,1579.95958484,0.000107966602853,189.746915602,1.29663632386e-05,0.00872593526035,0.000352339241617,181064.784198,7311.10498127,-0.000401426084389,-9.20378295817,0.00589374979154,0.868933201049,1.95441495438,0.000108840740085,223.977705091,9.04386835938,12.7967390615,0.0480859930403,2.40290963287,0.000929442831174
mple 76 Diameter 100 um Coupling Distance 0.09,5039,36,/home/david/QST_skola/fopra/experiment113/Plotter/Plots/mple 76 Diameter 100 um Coupling Distance 0.09_5039/mple 76 Diameter 100 um Coupling Distance 0.09_5039_ParamFile.txt,False,1583.86841475,0.000111422012252,189.278639063,1.33153781238e-05,0.00942509502656,0.000198437848526,168048.004852,3538.11653232,-0.000843075572233,-3.98574321918,0.00258225842074,0.804245591011,1.95441495438,0.000110568284076,207.362891183,4.36587582675,12.7967390615,0.0480859930403,2.37719523376,0.00105070732652
mple 76 Diameter 100 um Coupling Distance 0.09,5039,90,/home/david/QST_skola/fopra/experiment113/Plotter/Plots/mple 76 Diameter 100 um Coupling Distance 0.09_5039/mple 76 Diameter 100 um Coupling Distance 0.09_5039_ParamFile.txt,False,1583.86841475,0.000111422012252,189.278639063,1.33153781238e-05,0.00942509502656,0.000198437848526,168048.004852,3538.11653232,-0.000843075572233,-3.98574321918,0.00258225842074,0.804245591011,1.96850545264,0.000126497620112,208.857889187,4.39735653658,12.7967390615,0.0480859930403,2.37719523376,0.00105070732652
mple 76 Diameter 100 um Coupling Distance 0.09,5039,38,/home/david/QST_skola/fopra/experiment113/Plotter/Plots/mple 76 Diameter 100 um Coupling Distance 0.09_5039/mple 76 Diameter 100 um Coupling Distance 0.09_5039_ParamFile.txt,False,1587.80542566,0.000163590944533,188.809317033,1.94529468227e-05,0.0115451561586,0.000677780759521,137530.00859,8073.96560068,-0.000703728144777,-2.56789654038,0.00168741140321,0.863002910344,1.96850545264,0.000152234076519,170.504878894,10.0098279314,12.7967390615,0.0480859930403,2.35129544481,0.00117284608716
mple 76 Diameter 100 um Coupling Distance 0.09,5039,92,/home/david/QST_skola/fopra/experiment113/Plotter/Plots/mple 76 Diameter 100 um Coupling Distance 0.09_5039/mple 76 Diameter 100 um Coupling Distance 0.09_5039_ParamFile.txt,False,1587.80542566,0.000163590944533,188.809317033,1.94529468227e-05,0.0115451561586,0.000677780759521,137530.00859,8073.96560068,-0.000703728144777,-2.56789654038,0.00168741140321,0.863002910344,0.983659668626,0.000157018377879,85.2010709179,5.00191242414,12.7967390615,0.0480859930403,2.35129544481,0.00117284608716
mple 76 Diameter 100 um Coupling Distance 0.09,5039,39,/home/david/QST_skola/fopra/experiment113/Plotter/Plots/mple 76 Diameter 100 um Coupling Distance 0.09_5039/mple 76 Diameter 100 um Coupling Distance 0.09_5039_ParamFile.txt,False,1589.772745,0.000135399750989,188.575668405,1.60608480835e-05,0.0106194636983,0.00025296748411,149703.675267,3566.10871984,-0.000803719457432,11.765030187,-0.00733141033506,0.892208691623,0.983659668626,0.000142969642614,92.6279986045,2.20654343681,12.7967390615,0.0480859930403,2.33835335324,0.00123387867036
mple 76 Diameter 100 um Coupling Distance 0.09,5039,93,/home/david/QST_skola/fopra/experiment113/Plotter/Plots/mple 76 Diameter 100 um Coupling Distance 0.09_5039/mple 76 Diameter 100 um Coupling Distance 0.09_5039_ParamFile.txt,False,1589.772745,0.000135399750989,188.575668405,1.60608480835e-05,0.0106194636983,0.00025296748411,149703.675267,3566.10871984,-0.000803719457432,11.765030187,-0.00733141033506,0.892208691623,2.96456786496,0.000143762881384,279.163614019,6.65000280918,12.7967390615,0.0480859930403,2.33835335324,0.00123387867036
mple 76 Diameter 100 um Coupling Distance 0.09,5039,42,/home/david/QST_skola/fopra/experiment113/Plotter/Plots/mple 76 Diameter 100 um Coupling Distance 0.09_5039/mple 76 Diameter 100 um Coupling Distance 0.09_5039_ParamFile.txt,False,1595.70188073,0.000166348389088,187.874979419,1.95855507559e-05,0.0112127808241,0.000659065105065,142310.984737,8364.75853571,-0.000573983914632,-3.5721498442,0.0023042866293,0.831224595176,2.96456786496,0.000159176358345,264.39184993,15.5404370948,12.7967390615,0.0480859930403,2.29934828879,0.00141781956032
mple 76 Diameter 100 um Coupling Distance 0.09,5039,96,/home/david/QST_skola/fopra/experiment113/Plotter/Plots/mple 76 Diameter 100 um Coupling Distance 0.09_5039/mple 76 Diameter 100 um Coupling Distance 0.09_5039_ParamFile.txt,False,1595.70188073,0.000166348389088,187.874979419,1.95855507559e-05,0.0112127808241,0.000659065105065,142310.984737,8364.75853571,-0.000573983914632,-3.5721498442,0.0023042866293,0.831224595176,4.00244315191,0.000176057679151,356.953659818,20.9810368078,12.7967390615,0.0480859930403,2.29934828879,0.00141781956032
mple 76 Diameter 100 um Coupling Distance 0.09,5039,46,/home/david/QST_skola/fopra/experiment113/Plotter/Plots/mple 76 Diameter 100 um Coupling Distance 0.09_5039/mple 76 Diameter 100 um Coupling Distance 0.09_5039_ParamFile.txt,False,1603.70676703,0.000202410142767,186.937203336,2.35940801608e-05,0.0114911798702,0.000575930209568,139559.800224,6994.64336114,-0.000750729962019,-15.6726590295,0.00983950607418,0.837938899157,4.00244315191,0.000194024086286,348.305674188,17.4568543898,12.7967390615,0.0480859930403,2.2466878134,0.00166615691974
